Repository: gordondowns/cs224w-project

File: data/raw/raman/excellent_oriented/Actinolite__R040063-4__Raman__514__45__ccw__Raman_Data_Processed__1509.txt
##NAMES=Actinolite
##RRUFFID=R040063
##IDEAL CHEMISTRY=Ca_2_(Mg_4.5-2.5_Fe^2+^_0.5-2.5_)Si_8_O_22_(OH)_2_
##LOCALITY=Harford County, Maryland, USA
##OWNER=RRUFF
##SOURCE=University of Arizona Mineral Museum
##DESCRIPTION=Mass of green acicular to bladed crystals associated with chlorite
##STATUS=The identification of this mineral has been confirmed by X-ray diffraction and chemical analysis
##URL=rruff.info/R040063
##MEASURED CHEMISTRY=(Ca_1.90_Na_0.06_Mn_0.04_)_Σ=2_(Mg_4.35_Fe_0.65_)_Σ=5_(Si_7.92_Al_0.08_)_Σ=8_O_22_(OH)_2_
##PIN_ID=S00044
##ORIENTATION=Laser parallel to b* (0 1 0). Fiducial mark perpendicular to laser is parallel to c [0 0 1]
141.323, 0.000
142.709, 24.612
144.094, 45.693
145.480, 112.875
146.865, 10.226
148.250, 3.437
149.635, 50.090
151.019, 90.213
152.403, 202.390
153.788, 338.268
155.171, 488.568
156.555, 544.070
157.939, 646.670
159.322, 690.354
160.705, 547.927
162.088, 521.240
163.470, 476.188
164.853, 434.687
166.235, 637.669
167.617, 809.080
168.998, 1309.873
170.380, 1922.007
171.761, 2849.447
173.142, 3804.344
174.523, 4977.658
175.904, 5771.211
177.284, 5862.821
178.664, 5474.486
180.044, 4630.208
181.424, 3517.002
182.803, 2524.888
184.183, 1950.871
185.562, 1367.951
186.940, 965.124
188.319, 744.380
189.698, 587.717
191.076, 456.130
192.454, 424.616
193.831, 356.170
195.209, 334.788
196.586, 309.524
197.963, 287.197
199.340, 280.981
200.717, 281.813
202.093, 313.192
203.470, 381.610
204.846, 430.101
206.221, 541.487
207.597, 652.891
208.972, 893.262
210.347, 1080.692
211.722, 1400.177
213.097, 1797.714
214.472, 2508.299
215.846, 3179.927
217.220, 4013.594
218.594, 4858.307
219.967, 5474.201
221.341, 5637.325
222.714, 5550.647
224.087, 4988.088
225.460, 4387.624
226.832, 3721.171
228.204, 3179.843
229.577, 2658.533
230.948, 2199.219
232.320, 1801.423
233.692, 1511.595
235.063, 1156.292
236.434, 944.012
237.805, 761.774
239.175, 568.573
240.545, 511.378
241.916, 462.196
243.286, 330.015
244.655, 385.837
246.025, 389.660
247.394, 424.485
248.763, 375.312
250.132, 452.142
251.501, 388.975
252.869, 329.809
254.237, 332.645
255.605, 213.484
256.973, 217.322
258.340, 162.159
259.708, 111.994
261.075, 88.828
262.442, 36.660
263.808, 66.491
265.175, 24.321
266.541, 22.851
267.907, 75.024
269.273, 75.394
270.639, 121.376
272.004, 42.555
273.369, 66.736
274.734, 9.081
276.099, 39.895
277.463, 28.707
278.828, 100.515
280.192, 52.320
281.556, 142.122
282.919, 258.920
284.283, 372.715
285.646, 538.505
287.009, 527.274
288.372, 615.977
289.734, 612.643
291.097, 650.335
292.459, 492.046
293.821, 549.790
295.183, 477.074
296.544, 450.052
297.905, 548.400
299.266, 510.053
300.627, 470.007
301.988, 509.682
303.348, 471.625
304.709, 457.237
306.069, 352.376
307.428, 306.079
308.788, 289.609
310.147, 227.631
311.507, 220.537
312.865, 187.374
314.224, 221.108
315.583, 239.011
316.941, 274.367
318.299, 254.797
319.657, 229.989
321.015, 391.595
322.372, 355.216
323.729, 477.875
325.086, 636.441
326.443, 749.075
327.800, 814.237
329.156, 1007.901
330.512, 1065.852
331.868, 1046.540
333.224, 1184.367
334.579, 1145.338
335.935, 1096.266
337.290, 1174.070
338.645, 1169.487
339.999, 1273.586
341.354, 1251.517
342.708, 1311.320
344.062, 1281.178
345.416, 1438.994
346.769, 1359.813
348.123, 1399.638
349.476, 1413.467
350.829, 1404.299
352.182, 1368.134
353.534, 1469.973
354.887, 1483.813
356.239, 1522.656
357.591, 1637.500
358.942, 1959.345
360.294, 2440.190
361.645, 2943.036
362.996, 3695.883
364.347, 4648.728
365.698, 5472.575
367.048, 5886.419
368.398, 5920.228
369.748, 5543.950
371.098, 4847.636
372.448, 4185.321
373.797, 3338.011
375.146, 2678.700
376.495, 2353.390
377.844, 2084.080
379.192, 2003.770
380.540, 1837.460
381.889, 1915.149
383.236, 2023.838
384.584, 2193.523
385.932, 2567.207
387.279, 3010.884
388.626, 3397.557
389.973, 3768.226
391.319, 3771.889
392.666, 3762.547
394.012, 3407.200
395.358, 2914.848
396.704, 2479.489
398.049, 1973.124
399.394, 1555.754
400.740, 1296.378
402.084, 1207.995
403.429, 1029.606
404.774, 1023.211
406.118, 1012.809
407.462, 1043.400
408.806, 1121.985
410.150, 1170.562
411.493, 1339.133
412.836, 1318.697
414.179, 1312.253
415.522, 1154.803
416.865, 1070.346
418.207, 996.880
419.549, 760.408
420.891, 690.929
422.233, 525.441
423.575, 516.947
424.916, 396.445
426.257, 352.935
427.598, 225.417
428.939, 233.459
430.279, 300.429
431.619, 272.364
432.959, 290.697
434.299, 366.955
435.639, 349.227
436.978, 249.061
438.318, 270.908
439.657, 214.107
440.996, 198.660
442.334, 56.056
443.673, 98.843
445.011, 114.422
446.349, 6.363
447.687, 37.723
449.024, 62.928
450.361, 38.490
451.699, 53.839
453.036, 31.555
454.372, 29.172
455.709, 27.931
457.045, 22.694
458.381, 16.521
459.717, 30.385
461.053, 17.801
462.388, 18.254
463.724, 12.251
465.059, 3.285
466.394, 15.349
467.728, 61.428
469.063, 19.552
470.397, 24.300
471.731, 25.855
473.065, 86.036
474.398, 23.277
475.732, 8.452
477.065, 59.181
478.398, 57.519
479.731, 6.623
481.063, 42.326
482.396, 50.051
483.728, 50.783
485.060, 137.506
486.391, 74.225
487.723, 5.055
489.054, 81.643
490.385, 0.655
491.716, 11.973
493.047, 59.691
494.377, 15.651
495.708, 44.981
497.038, 78.613
498.368, 13.238
499.697, 28.857
501.027, 54.462
502.356, 95.057
503.685, 75.660
505.014, 217.252
506.342, 174.833
507.671, 221.404
508.999, 278.977
510.327, 234.538
511.655, 347.104
512.982, 433.660
514.310, 449.204
515.637, 497.738
516.964, 531.266
518.291, 508.783
519.617, 500.288
520.944, 647.789
522.270, 458.277
523.596, 531.777
524.921, 617.268
526.247, 540.747
527.572, 647.216
528.897, 576.673
530.222, 636.120
531.547, 599.556
532.871, 641.981
534.196, 509.396
535.520, 564.799
536.844, 520.191
538.167, 607.573
539.491, 467.944
540.814, 588.304
542.137, 431.652
543.460, 449.990
544.783, 406.316
546.105, 288.631
547.427, 459.935
548.749, 379.228
550.071, 318.510
551.393, 291.780
552.714, 312.039
554.035, 301.287
555.356, 326.524
556.677, 199.749
557.998, 379.962
559.318, 255.166
560.638, 222.357
561.958, 282.537
563.278, 204.706
564.597, 250.863
565.917, 272.010
567.236, 240.145
568.555, 277.269
569.874, 208.381
571.192, 278.482
572.511, 222.572
573.829, 301.651
575.147, 254.718
576.464, 237.774
577.782, 308.818
579.099, 210.852
580.416, 264.873
581.733, 205.883
583.050, 238.883
584.366, 225.871
585.683, 197.848
586.999, 182.950
588.315, 139.770
589.630, 103.726
590.946, 66.683
592.261, 11.650
593.576, 10.120
594.891, 30.454
596.206, 29.447
597.520, 4.667
598.834, 61.192
600.148, 98.039
601.462, 30.842
602.776, 48.662
604.089, 22.470
605.402, 104.722
606.715, 109.377
608.028, 68.262
609.341, 0.108
610.653, 94.262
611.965, 56.004
613.277, 92.869
614.589, 74.787
615.901, 92.012
617.212, 108.599
618.523, 187.292
619.834, 211.790
621.145, 240.204
622.456, 171.986
623.766, 223.303
625.076, 269.449
626.386, 308.702
627.696, 346.004
629.006, 404.311
630.315, 431.129
631.624, 458.417
632.933, 509.371
634.242, 575.258
635.551, 642.730
636.859, 753.431
638.167, 923.173
639.475, 1028.606
640.783, 1209.657
642.090, 1346.053
643.398, 1594.591
644.705, 1841.501
646.012, 2123.466
647.318, 2605.126
648.625, 2907.578
649.931, 3227.912
651.237, 3620.263
652.543, 3780.535
653.849, 4104.019
655.155, 4236.240
656.460, 4429.105
657.765, 4710.220
659.070, 5251.550
660.375, 5897.144
661.679, 6718.496
662.984, 8079.887
664.288, 9951.269
665.592, 12545.184
666.895, 15786.549
668.199, 19481.447
669.502, 22632.799
670.805, 25184.141
672.108, 25325.471
673.411, 24427.766
674.713, 20509.082
676.016, 17320.387
677.318, 13692.771
678.620, 10774.064
679.921, 8310.375
681.223, 6622.113
682.524, 5313.380
683.825, 4344.640
685.126, 3565.889
686.427, 2977.131
687.727, 2568.363
689.028, 2280.588
690.328, 1877.807
691.628, 1723.015
692.927, 1504.216
694.227, 1292.410
695.526, 1202.595
696.825, 1073.772
698.124, 949.941
699.423, 931.103
700.721, 734.257
702.020, 802.404
703.318, 732.543
704.616, 540.674
705.913, 611.798
707.211, 444.915
708.508, 477.024
709.805, 355.126
711.102, 440.221
712.399, 328.309
713.695, 299.390
714.992, 382.464
716.288, 271.530
717.584, 360.591
718.879, 193.645
720.175, 339.691
721.470, 311.732
722.765, 246.767
724.060, 246.794
725.355, 267.816
726.649, 332.832
727.944, 289.841
729.238, 283.845
730.532, 337.843
731.825, 237.835
733.119, 400.822
734.412, 416.803
735.705, 322.778
736.998, 446.749
738.291, 422.713
739.584, 369.672
740.876, 589.627
742.168, 626.576
743.460, 681.521
744.752, 775.460
746.043, 810.395
747.334, 999.198
748.626, 994.218
749.916, 776.175
751.207, 852.686
752.498, 674.170
753.788, 595.291
755.078, 463.044
756.368, 444.944
757.658, 343.440
758.947, 252.132
760.237, 124.449
761.526, 244.337
762.815, 112.221
764.104, 158.027
765.392, 159.570
766.680, 116.486
767.969, 122.293
769.257, 198.230
770.544, 30.157
771.832, 39.111
773.119, 127.073
774.406, 21.046
775.693, 79.025
776.980, 26.013
778.267, 35.006
779.553, 20.996
780.839, 5.006
782.125, 12.997
783.411, 31.007
784.697, 27.018
785.982, 1.038
787.267, 27.081
788.552, 44.866
789.837, 45.162
791.122, 16.812
792.406, 34.201
793.690, 109.784
794.974, 55.829
796.258, 130.091
797.542, 13.989
798.825, 37.082
800.108, 34.803
801.391, 49.307
802.674, 0.446
803.957, 28.583
805.239, 14.730
806.522, 15.887
807.804, 35.045
809.085, 12.225
810.367, 33.412
811.649, 51.383
812.930, 3.180
814.211, 68.026
815.492, 37.732
816.772, 72.489
818.053, 54.246
819.333, 42.998
820.613, 61.735
821.893, 59.532
823.173, 78.170
824.452, 38.871
825.732, 95.572
827.011, 18.727
828.290, 5.965
829.568, 49.656
830.847, 21.651
832.125, 25.029
833.403, 86.289
834.681, 10.650
835.959, 2.983
837.236, 7.617
838.514, 64.252
839.791, 77.888
841.068, 96.032
842.345, 67.162
843.621, 117.801
844.898, 109.440
846.174, 102.081
847.450, 134.723
848.726, 160.366
850.001, 73.011
851.277, 144.657
852.552, 101.305
853.827, 193.953
855.102, 208.604
856.376, 231.259
857.651, 206.914
858.925, 320.573
860.199, 274.234
861.473, 225.907
862.746, 254.583
864.020, 337.264
865.293, 131.948
866.566, 246.634
867.839, 291.323
869.112, 164.021
870.384, 282.723
871.656, 214.455
872.928, 258.191
874.200, 196.936
875.472, 247.684
876.744, 233.437
878.015, 236.205
879.286, 294.980
880.557, 279.759
881.828, 308.557
883.098, 269.358
884.369, 346.163
885.639, 254.983
886.909, 375.808
888.178, 277.637
889.448, 282.477
890.717, 329.321
891.987, 263.171
893.256, 343.031
894.524, 291.901
895.793, 283.776
897.061, 320.656
898.330, 362.542
899.598, 327.450
900.865, 328.361
902.133, 261.284
903.401, 375.216
904.668, 245.169
905.935, 341.136
907.202, 366.116
908.468, 317.110
909.735, 361.108
911.001, 425.114
912.267, 478.140
913.533, 539.173
914.799, 539.212
916.064, 463.257
917.330, 483.307
918.595, 670.366
919.860, 635.443
921.124, 868.524
922.389, 831.610
923.653, 1097.700
924.918, 1173.797
926.182, 1384.897
927.445, 1495.968
928.709, 1537.078
929.972, 1668.185
931.236, 1529.305
932.499, 1388.825
933.761, 1319.336
935.024, 1200.415
936.286, 1051.556
937.549, 954.699
938.811, 897.587
940.073, 955.740
941.334, 963.871
942.596, 953.034
943.857, 1000.817
945.118, 929.128
946.379, 1059.246
947.640, 1046.767
948.900, 1087.951
950.161, 738.119
951.421, 804.873
952.681, 681.074
953.940, 669.103
955.200, 518.073
956.459, 610.444
957.719, 377.677
958.978, 487.861
960.236, 371.893
961.495, 462.323
962.753, 324.502
964.012, 351.756
965.270, 271.969
966.527, 363.047
967.785, 403.318
969.043, 182.597
970.300, 367.883
971.557, 245.634
972.814, 306.935
974.071, 234.702
975.327, 363.014
976.583, 334.332
977.840, 241.656
979.095, 229.020
980.351, 180.354
981.607, 323.696
982.862, 227.964
984.117, 415.317
985.372, 217.648
986.627, 185.554
987.882, 277.928
989.136, 271.308
990.390, 264.814
991.644, 249.209
992.898, 342.610
994.152, 248.046
995.405, 228.465
996.659, 394.908
997.912, 299.342
999.165, 367.782
1000.417, 1188.245
1001.670, 1329.718
1002.922, 1231.197
1004.174, 1172.686
1005.426, 924.378
1006.678, 665.879
1007.930, 667.412
1009.181, 719.294
1010.432, 770.818
1011.683, 824.522
1012.934, 936.061
1014.185, 908.422
1015.435, 1040.061
1016.685, 961.644
1017.935, 1263.396
1019.185, 1376.390
1020.435, 1547.992
1021.684, 1936.443
1022.934, 2178.056
1024.183, 2690.679
1025.432, 3012.777
1026.680, 3354.471
1027.929, 3679.300
1029.177, 3371.610
1030.425, 3253.260
1031.673, 2768.515
1032.921, 2470.306
1034.169, 2052.029
1035.416, 1776.329
1036.663, 1548.308
1037.911, 1460.329
1039.157, 1223.791
1040.404, 1405.487
1041.650, 1397.515
1042.897, 1440.779
1044.143, 1513.972
1045.389, 1505.754
1046.634, 1707.748
1047.880, 2019.889
1049.125, 2265.967
1050.371, 2707.689
1051.615, 3099.837
1052.860, 3431.891
1054.105, 3943.945
1055.349, 4227.762
1056.593, 4367.855
1057.837, 4353.234
1059.081, 4345.168
1060.325, 4156.916
1061.568, 3782.369
1062.812, 3674.305
1064.055, 3516.324
1065.298, 3648.427
1066.540, 3490.195
1067.783, 3482.008
1069.025, 3226.607
1070.267, 2828.359
1071.509, 2420.510
1072.751, 2162.616
1073.993, 1744.371
1075.234, 1536.398
1076.475, 1328.156
1077.716, 1169.925
1078.957, 1112.375
1080.198, 1134.163
1081.438, 865.950
1082.679, 878.398
1083.919, 750.297
1085.159, 782.236
1086.398, 734.034
1087.638, 666.059
1088.877, 548.222
1090.116, 490.176
1091.355, 492.156
1092.594, 594.011
1093.833, 585.852
1095.071, 497.692
1096.309, 419.560
1097.547, 331.440
1098.785, 353.513
1100.023, 285.395
1101.260, 281.785
1102.498, 299.605
1103.735, 311.503
1104.972, 393.600
1106.208, 495.507
1107.445, 277.416
1108.681, 389.546
1109.918, 381.478
1111.154, 313.744
1112.389, 376.021
1113.625, 277.953
1114.860, 299.891
1116.096, 351.833
1117.331, 204.376
1118.566, 306.311
1119.800, 208.241
1121.035, 200.797
1122.269, 172.878
1123.503, 124.819
1124.737, 286.755
1125.971, 168.685
1127.205, 220.607
1128.438, 262.572
1129.671, 154.487
1130.904, 46.395
1132.137, 168.303
1133.370, 90.205
1134.602, 82.122
1135.834, 84.048
1137.066, 115.968
1138.298, 8.517
1139.530, 80.421
1140.762, 102.526
1141.993, 35.383
1143.224, 107.314
1144.455, 39.493
1145.686, 281.627
1146.917, 303.506
1148.147, 389.488
1149.377, 101.735
1150.607, 124.217
1151.837, 156.247
1153.067, 8.189
1154.296, 70.510
1155.526, 52.915
1156.755, 4.829
1157.984, 97.177
1159.213, 40.698
1160.441, 71.322
1161.670, 16.448
1162.898, 45.237
1164.126, 103.445
1165.354, 35.107
1166.581, 23.246
1167.809, 79.364
1169.036, 109.027
1170.263, 92.706
1171.490, 14.994
1172.717, 3.493
1173.943, 68.428
1175.170, 48.423
1176.396, 6.927
1177.622, 144.479
1178.848, 53.749
1180.073, 57.861
1181.299, 82.842
1182.524, 35.845
1183.749, 25.854
1184.974, 17.638
1186.199, 21.123
1187.423, 120.406
1188.648, 21.929
1189.872, 16.682
1191.096, 15.079
1192.320, 86.814
1193.543, 37.909
1194.767, 9.284
1195.990, 59.354
1197.213, 131.969
1198.436, 16.559
1199.659, 37.652
1200.881, 38.988
1202.104, 20.089
1203.326, 130.797
1204.548, 17.993
1205.770, 72.840
1206.991, 203.974
1208.213, 44.361
1209.434, 76.383
1210.655, 57.105
1211.876, 38.404
1213.096, 119.085
1214.317, 110.534
1215.537, 28.824
1216.757, 211.895
1217.977, 33.709
1219.197, 44.266
1220.417, 255.122
1221.636, 67.342
1222.855, 137.836
1224.074, 171.023
1225.293, 16.885
1226.512, 327.484
1227.731, 558.389
1228.949, 19.383
1230.167, 120.719
1231.385, 111.365
1232.603, 201.961
1233.820, 93.226
1235.038, 67.326
1236.255, 117.604
1237.472, 121.887
1238.689, 152.741
1239.906, 172.968
1241.122, 193.735
1242.338, 203.934
1243.555, 184.212
1244.771, 115.121
1245.986, 345.427
1247.202, 85.559
1248.417, 136.086
1249.633, 316.181
1250.848, 116.259
1252.063, 248.134
1253.277, 258.177
1254.492, 122.161
1255.706, 212.171
1256.920, 92.361
1258.134, 92.627
1259.348, 292.579
1260.562, 172.616
1261.775, 292.685
1262.988, 52.574
1264.201, 202.866
1265.414, 282.973
1266.627, 53.026
1267.839, 142.860
1269.052, 272.666
1270.264, 282.393
1271.476, 322.097
1272.688, 231.743
1273.899, 171.365
1275.111, 210.966
1276.322, 240.540
1277.533, 190.732
1278.744, 200.398
1279.955, 209.896
1281.165, 192.906
1282.376, 242.334
1283.586, 61.740
1284.796, 211.181
1286.006, 140.530
1287.215, 39.857
1288.425, 179.134
1289.634, 118.386
1290.843, 127.598
1292.052, 186.801
1293.261, 24.019
1294.469, 95.117
1295.678, 64.226
1296.886, 143.307
1298.094, 162.365
1299.302, 81.192
1300.509, 70.181
1301.717, 87.031
1302.924, 137.611
1304.131, 106.453
1305.338, 123.090
1306.545, 81.865
1307.752, 209.765
1308.958, 61.670
1310.164, 276.925
1311.370, 235.331
1312.576, 42.468
1313.782, 270.971
1314.987, 142.604
1316.193, 51.038
1317.398, 388.397
1318.603, 86.255
1319.807, 14.493
1321.012, 169.567
1322.216, 187.127
1323.421, 95.320
1324.625, 119.883
1325.829, 22.117
1327.032, 335.926
1328.236, 81.358
1329.439, 69.084
1330.642, 256.693
1331.845, 102.833
1333.048, 100.709
1334.251, 128.225
1335.453, 74.475
1336.656, 40.767
1337.858, 208.438
1339.060, 105.868
1340.261, 103.119
1341.463, 96.405
1342.664, 25.986
1343.866, 141.170
1345.067, 78.389
1346.267, 175.578
1347.468, 210.978
1348.669, 88.420
1349.869, 243.851
1351.069, 91.050
1352.269, 28.405
1353.469, 222.026
1354.668, 209.141
1355.868, 46.145
1357.067, 213.040
1358.266, 30.246
1359.465, 207.387
1360.664, 131.964
1361.862, 9.120
1363.061, 175.859
1364.259, 82.621
1365.457, 0.279
1366.655, 256.529
1367.852, 16.404
1369.050, 59.359
1370.247, 116.977
1371.444, 53.966
1372.641, 40.950
1373.838, 17.901
1375.035, 84.791
1376.231, 91.446
1377.427, 18.065
1378.623, 33.809
1379.819, 154.540
1381.015, 36.896
1382.211, 41.650
1383.406, 249.962
1384.601, 48.097
1385.796, 276.410
1386.991, 134.586
1388.185, 32.697
1389.380, 120.608
1390.574, 168.474
1391.768, 66.660
1392.962, 324.142
1394.156, 261.555
1395.350, 0.548
1396.543, 217.486
1397.736, 34.565
1398.929, 183.400
1400.122, 111.325
1401.315, 89.197
1402.507, 246.242
1403.700, 133.762
1404.892, 120.234
1406.084, 307.199
1407.276, 59.580
1408.467, 85.770
1409.659, 92.822
1410.850, 138.792
1412.041, 139.229
1413.232, 191.729
1414.423, 158.388
1415.614, 156.797
1416.804, 172.640
1417.994, 169.576
1419.184, 245.706
1420.374, 29.871
1421.564, 106.947
1422.753, 253.177
1423.943, 35.077
1425.132, 360.609
1426.321, 237.207
1427.510, 93.438
1428.698, 158.573
1429.887, 175.146
1431.075, 161.195
1432.263, 432.179
1433.451, 278.499
1434.639, 244.905
1435.827, 381.346
1437.014, 136.842
1438.201, 352.793
1439.388, 288.373
1440.575, 285.123
1441.762, 419.846
1442.949, 353.035
1444.135, 224.811
1445.321, 670.941
1446.507, 365.420
1447.693, 549.478
1448.879, 543.514
1450.064, 372.128
1451.250, 528.700
1452.435, 463.487
1453.620, 379.131
1454.805, 502.921
1455.989, 477.643
1457.174, 516.855
1458.358, 624.425
1459.542, 550.324
1460.726, 514.104
1461.910, 448.684
1463.093, 403.026
1464.277, 485.892
1465.460, 419.687
1466.643, 254.054
1467.826, 498.564
1469.009, 443.086
1470.191, 325.670
1471.373, 409.568
1472.556, 403.147
1473.738, 296.544
1474.919, 450.376
1476.101, 174.145
1477.283, 187.840
1478.464, 411.383
1479.645, 214.789
1480.826, 308.032
1482.007, 221.281
1483.187, 244.769
1484.368, 468.207
1485.548, 171.930
1486.728, 215.706
1487.908, 349.422
1489.088, 223.091
1490.268, 147.130
1491.447, 291.137
1492.626, 225.181
1493.805, 239.198
1494.984, 213.202
1496.163, 67.511
1497.341, 402.167
1498.520, 116.911
1499.698, 121.787
1500.876, 236.853
1502.054, 7.876
1503.232, 117.609
1504.409, 163.348
1505.586, 39.361
1506.763, 155.708
1507.940, 132.470
1509.117, 29.669
1510.294, 307.385
1511.470, 61.142
1512.647, 79.396
1513.823, 278.214
1514.999, 2.486
1516.174, 219.005
1517.350, 83.239
1518.526, 0.000
##END=

File: data/raw/raman/excellent_oriented/Actinolite__R040063-4__Raman__514__90__ccw__Raman_Data_Processed__1511.txt
##NAMES=Actinolite
##RRUFFID=R040063
##IDEAL CHEMISTRY=Ca_2_(Mg_4.5-2.5_Fe^2+^_0.5-2.5_)Si_8_O_22_(OH)_2_
##LOCALITY=Harford County, Maryland, USA
##OWNER=RRUFF
##SOURCE=University of Arizona Mineral Museum
##DESCRIPTION=Mass of green acicular to bladed crystals associated with chlorite
##STATUS=The identification of this mineral has been confirmed by X-ray diffraction and chemical analysis
##URL=rruff.info/R040063
##MEASURED CHEMISTRY=(Ca_1.90_Na_0.06_Mn_0.04_)_Σ=2_(Mg_4.35_Fe_0.65_)_Σ=5_(Si_7.92_Al_0.08_)_Σ=8_O_22_(OH)_2_
##PIN_ID=S00044
##ORIENTATION=Laser parallel to b* (0 1 0). Fiducial mark perpendicular to laser is parallel to c [0 0 1]
131.615, 0.000
133.003, 101.736
134.390, 1.395
135.777, 103.636
137.164, 101.226
138.550, 23.639
139.937, 56.978
141.323, 0.080
142.709, 51.977
144.094, 13.077
145.480, 104.879
146.865, 298.978
148.250, 574.041
149.635, 946.848
151.019, 1921.417
152.403, 3455.518
153.788, 5380.913
155.171, 7347.430
156.555, 9024.921
157.939, 9603.268
159.322, 9112.373
160.705, 7412.156
162.088, 5562.546
163.470, 3943.484
164.853, 2924.918
166.235, 2661.806
167.617, 2629.262
168.998, 3275.130
170.380, 4190.298
171.761, 5945.572
173.142, 7830.989
174.523, 9956.568
175.904, 11262.305
177.284, 11628.193
178.664, 10744.224
180.044, 9000.392
181.424, 6956.684
182.803, 5013.103
184.183, 3559.637
185.562, 2656.282
186.940, 1963.033
188.319, 1594.884
189.698, 1320.832
191.076, 994.872
192.454, 1010.999
193.831, 878.210
195.209, 883.501
196.586, 788.869
197.963, 801.309
199.340, 850.819
200.717, 928.396
202.093, 1046.053
203.470, 1127.114
204.846, 1422.880
206.221, 1449.584
207.597, 1832.277
208.972, 2185.154
210.347, 2957.115
211.722, 3544.293
213.097, 4481.989
214.472, 5900.052
215.846, 7438.201
217.220, 9546.450
218.594, 11214.736
219.967, 12653.075
221.341, 13211.461
222.714, 12559.896
224.087, 11228.396
225.460, 9426.922
226.832, 7455.460
228.204, 5674.015
229.577, 4272.590
230.948, 3091.243
232.320, 2449.916
233.692, 1745.610
235.063, 1282.328
236.434, 1094.067
237.805, 764.829
239.175, 607.614
240.545, 597.421
241.916, 588.250
243.286, 488.101
244.655, 615.974
246.025, 674.869
247.394, 737.784
248.763, 786.720
250.132, 771.675
251.501, 694.644
252.869, 691.625
254.237, 581.619
255.605, 487.626
256.973, 439.646
258.340, 380.678
259.708, 393.722
261.075, 215.777
262.442, 227.844
263.808, 218.921
265.175, 88.009
266.541, 52.107
267.907, 62.215
269.273, 68.333
270.639, 107.538
272.004, 80.399
273.369, 131.247
274.734, 188.086
276.099, 12.915
277.463, 135.736
278.828, 24.550
280.192, 83.358
281.556, 20.160
282.919, 47.056
284.283, 97.256
285.646, 182.850
287.009, 277.562
288.372, 355.673
289.734, 403.641
291.097, 510.242
292.459, 759.828
293.821, 724.993
295.183, 987.690
296.544, 1151.743
297.905, 1469.173
299.266, 1644.918
300.627, 1684.549
301.988, 1637.469
303.348, 1448.316
304.709, 1299.591
306.069, 969.000
307.428, 911.126
308.788, 760.532
310.147, 569.765
311.507, 540.329
312.865, 450.890
314.224, 409.560
315.583, 367.118
316.941, 401.940
318.299, 439.828
319.657, 301.777
321.015, 373.781
322.372, 444.837
323.729, 474.940
325.086, 579.088
326.443, 780.300
327.800, 928.203
329.156, 1010.466
330.512, 1173.764
331.868, 1256.087
333.224, 1359.431
334.579, 1331.792
335.935, 1357.189
337.290, 1638.586
338.645, 1537.997
339.999, 1667.425
341.354, 1556.866
342.708, 1586.322
344.062, 1475.807
345.416, 1495.287
346.769, 1464.779
348.123, 1424.282
349.476, 1343.796
350.829, 1287.892
352.182, 1222.642
353.534, 1144.393
354.887, 1105.941
356.239, 1055.498
357.591, 1038.046
358.942, 853.633
360.294, 979.209
361.645, 1005.792
362.996, 977.380
364.347, 1214.974
365.698, 1328.507
367.048, 1607.917
368.398, 1657.282
369.748, 1606.621
371.098, 1475.964
372.448, 1455.312
373.797, 1394.670
375.146, 1167.033
376.495, 1196.400
377.844, 1061.770
379.192, 1104.140
380.540, 1201.513
381.889, 1133.885
383.236, 1440.258
384.584, 1709.632
385.932, 1979.005
387.279, 2638.379
388.626, 3197.752
389.973, 3617.123
391.319, 3796.496
392.666, 3875.865
394.012, 3425.235
395.358, 2964.603
396.704, 2373.970
398.049, 1933.334
399.394, 1552.694
400.740, 1182.055
402.084, 1171.411
403.429, 938.766
404.774, 990.143
406.118, 1079.725
407.462, 1019.069
408.806, 1128.411
410.150, 1317.749
411.493, 1427.479
412.836, 1436.810
414.179, 1456.146
415.522, 1335.801
416.865, 1155.119
418.207, 1044.473
419.549, 923.782
420.891, 702.106
422.233, 597.405
423.575, 474.698
424.916, 321.987
426.257, 282.271
427.598, 146.578
428.939, 198.850
430.279, 183.781
431.619, 317.046
432.959, 397.026
434.299, 439.729
435.639, 460.512
436.978, 402.037
438.318, 377.353
439.657, 238.536
440.996, 93.647
442.334, 72.245
443.673, 18.035
445.011, 17.771
446.349, 33.593
447.687, 55.441
449.024, 105.318
450.361, 62.238
451.699, 55.202
453.036, 139.233
454.372, 21.376
455.709, 88.599
457.045, 29.902
458.381, 49.235
459.717, 17.603
461.053, 45.987
462.388, 62.408
463.724, 71.122
465.059, 29.344
466.394, 12.825
467.728, 66.667
469.063, 7.810
470.397, 14.688
471.731, 40.174
473.065, 52.348
474.398, 86.082
475.732, 1.484
477.065, 107.931
478.398, 59.339
479.731, 88.744
481.063, 63.144
482.396, 130.537
483.728, 99.955
485.060, 256.366
486.391, 50.787
487.723, 29.769
489.054, 64.640
490.385, 72.052
491.716, 75.455
493.047, 167.900
494.377, 66.341
495.708, 56.772
497.038, 73.215
498.368, 116.647
499.697, 70.093
501.027, 86.530
502.356, 174.957
503.685, 61.389
505.014, 231.810
506.342, 310.222
507.671, 378.620
508.999, 227.048
510.327, 355.464
511.655, 303.873
512.982, 322.271
514.310, 380.656
515.637, 489.032
516.964, 477.402
518.291, 345.760
519.617, 484.105
520.944, 622.439
522.270, 340.762
523.596, 459.091
524.921, 637.408
526.247, 665.720
527.572, 644.018
528.897, 642.314
530.222, 740.601
531.547, 648.877
532.871, 707.140
534.196, 663.053
535.520, 603.634
536.844, 521.863
538.167, 530.081
539.491, 358.288
540.814, 426.483
542.137, 384.667
543.460, 442.838
544.783, 400.997
546.105, 410.745
547.427, 387.282
548.749, 385.406
550.071, 323.519
551.393, 251.617
552.714, 269.706
554.035, 317.781
555.356, 315.845
556.677, 183.896
557.998, 351.935
559.318, 109.962
560.638, 207.977
561.958, 255.979
563.278, 83.968
564.597, 61.944
565.917, 109.905
567.236, 137.854
568.555, 235.791
569.874, 53.715
571.192, 151.622
572.511, 89.517
573.829, 57.397
575.147, 195.263
576.464, 83.115
577.782, 200.955
579.099, 88.781
580.416, 145.645
581.733, 152.154
583.050, 182.184
584.366, 169.959
585.683, 87.721
586.999, 95.470
588.315, 43.205
589.630, 30.922
590.946, 58.615
592.261, 23.690
593.576, 16.033
594.891, 131.603
596.206, 30.739
597.520, 106.869
598.834, 54.485
600.148, 192.089
601.462, 129.692
602.776, 126.943
604.089, 92.090
605.402, 103.113
606.715, 228.902
608.028, 168.432
609.341, 190.626
610.653, 283.224
611.965, 170.513
613.277, 326.625
614.589, 277.030
615.901, 311.092
617.212, 274.696
618.523, 369.479
619.834, 312.457
621.145, 404.381
622.456, 481.809
623.766, 649.381
625.076, 654.354
626.386, 628.888
627.696, 694.132
629.006, 640.658
630.315, 727.951
631.624, 770.337
632.933, 839.512
634.242, 895.821
635.551, 933.158
636.859, 1161.034
638.167, 1248.354
639.475, 1455.997
640.783, 1560.663
642.090, 1827.957
643.398, 2039.229
644.705, 2143.804
646.012, 2588.638
647.318, 2828.589
648.625, 3495.834
649.931, 3994.950
651.237, 4013.003
652.543, 4170.217
653.849, 4572.361
655.155, 5019.555
656.460, 5532.102
657.765, 6139.273
659.070, 7026.434
660.375, 8107.053
661.679, 9974.177
662.984, 12241.305
664.288, 15108.422
665.592, 19164.219
666.895, 24371.311
668.199, 30028.924
669.502, 35075.992
670.805, 38873.059
672.108, 39340.266
673.411, 37558.031
674.713, 31615.053
676.016, 26142.064
677.318, 20599.076
678.620, 16166.068
679.921, 12367.137
681.223, 9664.106
682.524, 7792.012
683.825, 6428.962
685.126, 5337.732
686.427, 4524.660
687.727, 3991.577
689.028, 3618.481
690.328, 3015.378
691.628, 2712.260
692.927, 2379.135
694.227, 2065.996
695.526, 1812.848
696.825, 1669.689
698.124, 1396.520
699.423, 1313.341
700.721, 980.150
702.020, 1116.950
703.318, 913.739
704.616, 730.518
705.913, 707.287
707.211, 564.046
708.508, 690.795
709.805, 637.534
711.102, 634.264
712.399, 380.983
713.695, 397.694
714.992, 514.395
716.288, 281.085
717.584, 557.768
718.879, 284.439
720.175, 441.078
721.470, 347.500
722.765, 364.146
724.060, 250.783
725.355, 167.411
726.649, 273.636
727.944, 280.248
729.238, 166.841
730.532, 353.104
731.825, 239.691
733.119, 406.229
734.412, 392.801
735.705, 199.346
736.998, 405.901
738.291, 242.451
739.584, 298.992
740.876, 425.526
742.168, 472.025
743.460, 398.545
744.752, 464.395
746.043, 472.095
747.334, 466.062
748.626, 548.667
749.916, 521.748
751.207, 598.229
752.498, 410.376
753.788, 466.847
755.078, 282.898
756.368, 349.356
757.658, 305.810
758.947, 232.261
760.237, 148.716
761.526, 145.185
762.815, 71.671
764.104, 58.188
765.392, 184.724
766.680, 191.277
767.969, 12.128
769.257, 144.461
770.544, 81.077
771.832, 2.295
773.119, 104.342
774.406, 40.987
775.693, 97.648
776.980, 14.332
778.267, 48.989
779.553, 87.670
780.839, 105.663
782.125, 30.939
783.411, 17.549
784.697, 74.159
785.982, 60.769
787.267, 22.604
788.552, 5.995
789.837, 10.611
791.122, 2.787
792.406, 93.807
793.690, 0.396
794.974, 113.020
796.258, 143.498
797.542, 59.986
798.825, 113.509
800.108, 17.097
801.391, 40.683
802.674, 155.705
803.957, 187.908
805.239, 11.626
806.522, 24.646
807.804, 79.083
809.085, 117.144
810.367, 86.633
811.649, 19.544
812.930, 65.720
814.211, 58.104
815.492, 18.039
816.772, 204.182
818.053, 130.324
819.333, 143.533
820.613, 32.534
821.893, 11.398
823.173, 34.662
824.452, 10.723
825.732, 3.216
827.011, 17.155
828.290, 88.896
829.568, 74.950
830.847, 91.004
832.125, 197.060
833.403, 76.885
834.681, 109.137
835.959, 24.841
837.236, 11.173
838.514, 42.812
839.791, 133.188
841.068, 79.189
842.345, 165.193
843.621, 121.198
844.898, 147.207
846.174, 173.218
847.450, 239.231
848.726, 195.247
850.001, 41.268
851.277, 187.290
852.552, 213.317
853.827, 369.347
855.102, 185.382
856.376, 381.419
857.651, 407.461
858.925, 593.506
860.199, 459.556
861.473, 555.608
862.746, 471.666
864.020, 527.729
865.293, 303.797
866.566, 199.870
867.839, 415.947
869.112, 232.039
870.384, 338.135
871.656, 214.255
872.928, 330.380
874.200, 286.538
875.472, 252.707
876.744, 268.883
878.015, 285.071
879.286, 351.268
880.557, 137.471
881.828, 233.681
883.098, 249.897
884.369, 476.122
885.639, 242.359
886.909, 398.603
888.178, 234.855
889.448, 381.114
890.717, 457.382
891.987, 403.657
893.256, 529.940
894.524, 326.240
895.793, 522.584
897.061, 538.935
898.330, 485.298
899.598, 681.674
900.865, 558.061
902.133, 554.507
903.401, 850.979
904.668, 667.460
905.935, 703.971
907.202, 750.489
908.468, 827.044
909.735, 1093.606
911.001, 1160.178
912.267, 1266.811
913.533, 1263.451
914.799, 1330.102
916.064, 1366.762
917.330, 1463.431
918.595, 1820.136
919.860, 2036.851
921.124, 2412.117
922.389, 2678.851
923.653, 3305.594
924.918, 3661.564
926.182, 4408.328
927.445, 4875.098
928.709, 5041.877
929.972, 5058.666
931.236, 4671.850
932.499, 4418.659
933.761, 3828.342
935.024, 2995.172
936.286, 2812.012
937.549, 2208.859
938.811, 2085.725
940.073, 1870.781
941.334, 1756.894
942.596, 1653.788
943.857, 1530.146
945.118, 1597.061
946.379, 1673.653
947.640, 1453.223
948.900, 1660.168
950.161, 1113.138
951.421, 1362.782
952.681, 1198.516
953.940, 1122.809
955.200, 1049.811
956.459, 1054.946
957.719, 801.146
958.978, 918.187
960.236, 680.286
961.495, 797.356
962.753, 729.073
964.012, 686.169
965.270, 703.278
966.527, 716.929
967.785, 684.064
969.043, 643.056
970.300, 608.381
971.557, 516.869
972.814, 464.062
974.071, 440.740
975.327, 477.962
976.583, 415.198
977.840, 502.291
979.095, 468.833
980.351, 376.110
981.607, 543.401
982.862, 443.597
984.117, 528.027
985.372, 401.278
986.627, 418.629
987.882, 425.050
989.136, 332.429
990.390, 367.995
991.644, 445.406
992.898, 272.833
994.152, 490.279
995.405, 497.737
996.659, 495.269
997.912, 572.814
999.165, 610.376
1000.417, 747.962
1001.670, 855.564
1002.922, 763.183
1004.174, 820.817
1005.426, 718.467
1006.678, 726.137
1007.930, 703.832
1009.181, 621.541
1010.432, 819.266
1011.683, 727.006
1012.934, 824.759
1014.185, 912.525
1015.435, 1020.323
1016.685, 1118.163
1017.935, 1192.347
1019.185, 1275.384
1020.435, 1373.268
1021.684, 1405.246
1022.934, 1563.157
1024.183, 1797.198
1025.432, 1566.041
1026.680, 1773.997
1027.929, 1983.437
1029.177, 1771.420
1030.425, 1909.417
1031.673, 1927.560
1032.921, 1955.582
1034.169, 1913.629
1035.416, 1892.604
1036.663, 1980.677
1037.911, 2239.003
1039.157, 2247.398
1040.404, 2825.529
1041.650, 2843.862
1042.897, 3442.019
1044.143, 3692.086
1045.389, 4358.574
1046.634, 5216.771
1047.880, 6125.279
1049.125, 7375.719
1050.371, 8791.968
1051.615, 10288.377
1052.860, 11886.777
1054.105, 13645.463
1055.349, 14994.044
1056.593, 16242.352
1057.837, 15466.210
1059.081, 14794.537
1060.325, 13142.869
1061.568, 10883.400
1062.812, 9311.759
1064.055, 7920.217
1065.298, 6688.953
1066.540, 5707.339
1067.783, 4842.045
1069.025, 4350.800
1070.267, 3769.248
1071.509, 3008.151
1072.751, 2766.699
1073.993, 2185.188
1075.234, 1983.868
1076.475, 1792.374
1077.716, 1530.896
1078.957, 1460.083
1080.198, 1288.622
1081.438, 1107.492
1082.679, 1066.080
1083.919, 984.858
1085.159, 993.713
1086.398, 992.363
1087.638, 872.438
1088.877, 771.102
1090.116, 789.778
1091.355, 668.471
1092.594, 917.343
1093.833, 616.047
1095.071, 674.757
1096.309, 643.473
1097.547, 482.224
1098.785, 621.071
1100.023, 529.847
1101.260, 458.700
1102.498, 487.521
1103.735, 366.357
1104.972, 475.904
1106.208, 624.796
1107.445, 433.739
1108.681, 513.281
1109.918, 352.210
1111.154, 471.404
1112.389, 490.361
1113.625, 259.319
1114.860, 348.280
1116.096, 227.260
1117.331, 236.865
1118.566, 475.847
1119.800, 224.827
1121.035, 224.208
1122.269, 323.229
1123.503, 162.253
1124.737, 341.277
1125.971, 180.302
1127.205, 259.326
1128.438, 298.354
1129.671, 127.379
1130.904, 36.401
1132.137, 195.531
1133.370, 44.552
1134.602, 283.984
1135.834, 103.020
1137.066, 212.072
1138.298, 21.850
1139.530, 210.890
1140.762, 270.031
1141.993, 144.328
1143.224, 234.547
1144.455, 168.477
1145.686, 230.914
1146.917, 69.931
1148.147, 91.597
1149.377, 70.601
1150.607, 120.401
1151.837, 129.730
1153.067, 119.074
1154.296, 139.382
1155.526, 100.877
1156.755, 49.839
1157.984, 69.194
1159.213, 49.829
1160.441, 97.077
1161.670, 86.005
1162.898, 24.924
1164.126, 94.619
1165.354, 113.518
1166.581, 37.594
1167.809, 312.004
1169.036, 79.145
1170.263, 120.234
1171.490, 109.945
1172.717, 21.217
1173.943, 157.762
1175.170, 32.775
1176.396, 145.893
1177.622, 94.723
1178.848, 33.730
1180.073, 202.359
1181.299, 124.213
1182.524, 17.186
1183.749, 171.809
1184.974, 22.098
1186.199, 10.646
1187.423, 162.961
1188.648, 42.184
1189.872, 200.844
1191.096, 29.447
1192.320, 130.869
1193.543, 207.941
1194.767, 28.381
1195.990, 47.307
1197.213, 225.615
1198.436, 124.895
1199.659, 73.309
1200.881, 14.971
1202.104, 43.303
1203.326, 212.115
1204.548, 79.125
1205.770, 168.936
1206.991, 146.977
1208.213, 182.721
1209.434, 205.180
1210.655, 103.061
1211.876, 42.508
1213.096, 310.348
1214.317, 81.500
1215.537, 66.246
1216.757, 283.975
1217.977, 45.285
1219.197, 132.969
1220.417, 180.734
1221.636, 109.373
1222.855, 246.994
1224.074, 166.502
1225.293, 25.488
1226.512, 253.584
1227.731, 96.180
1228.949, 263.943
1230.167, 132.055
1231.385, 123.379
1232.603, 410.820
1233.820, 9.203
1235.038, 376.938
1236.255, 294.314
1237.472, 293.682
1238.689, 141.031
1239.906, 258.363
1241.122, 186.553
1242.338, 323.857
1243.555, 281.143
1244.771, 168.732
1245.986, 295.982
1247.202, 183.219
1248.417, 210.783
1249.633, 537.984
1250.848, 55.164
1252.063, 322.326
1253.277, 189.473
1254.492, 67.863
1255.706, 264.969
1256.920, 142.057
1258.134, 229.498
1259.348, 326.541
1260.562, 234.086
1261.775, 491.248
1262.988, 78.154
1264.201, 275.336
1265.414, 452.180
1266.627, 128.998
1267.839, 246.672
1269.052, 353.422
1270.264, 250.152
1271.476, 387.256
1272.688, 363.877
1273.899, 250.512
1275.111, 347.080
1276.322, 423.615
1277.533, 200.170
1278.744, 356.652
1279.955, 133.109
1281.165, 229.922
1282.376, 226.295
1283.586, 82.617
1284.796, 289.346
1286.006, 165.600
1287.215, 61.945
1288.425, 318.125
1289.634, 155.732
1290.843, 120.494
1292.052, 306.496
1293.261, 12.471
1294.469, 278.393
1295.678, 84.275
1296.886, 160.051
1298.094, 155.801
1299.302, 51.494
1300.509, 17.145
1301.717, 402.740
1302.924, 148.293
1304.131, 493.771
1305.338, 353.033
1306.545, 964.559
1307.752, 329.900
1308.958, 114.828
1310.164, 300.381
1311.370, 305.557
1312.576, 99.195
1313.782, 364.295
1314.987, 115.279
1316.193, 70.309
1317.398, 339.176
1318.603, 173.215
1319.807, 88.109
1321.012, 311.498
1322.216, 196.312
1323.421, 151.082
1324.625, 315.684
1325.829, 0.375
1327.032, 435.014
1328.236, 138.703
1329.439, 33.270
1330.642, 267.545
1331.845, 8.277
1333.048, 96.139
1334.251, 200.322
1335.453, 54.656
1336.656, 207.051
1337.858, 122.998
1339.060, 17.213
1340.261, 101.086
1341.463, 265.000
1342.664, 49.096
1343.866, 235.000
1345.067, 11.109
1346.267, 182.473
1347.468, 86.135
1348.669, 90.049
1349.869, 288.387
1351.069, 232.238
1352.269, 6.057
1353.469, 407.660
1354.668, 231.412
1355.868, 15.049
1357.067, 338.387
1358.266, 127.939
1359.465, 219.395
1360.664, 203.578
1361.862, 22.857
1363.061, 240.244
1364.259, 173.691
1365.457, 37.189
1366.655, 470.492
1367.852, 4.838
1369.050, 18.295
1370.247, 81.033
1371.444, 45.613
1372.641, 137.414
1373.838, 70.625
1375.035, 26.428
1376.231, 216.354
1377.427, 39.271
1378.623, 113.279
1379.819, 438.656
1381.015, 3.805
1382.211, 299.084
1383.406, 374.229
1384.601, 49.381
1385.796, 344.533
1386.991, 308.883
1388.185, 123.203
1389.380, 287.918
1390.574, 222.873
1391.768, 117.777
1392.962, 371.936
1394.156, 386.336
1395.350, 281.088
1396.543, 455.799
1397.736, 30.461
1398.929, 335.082
1400.122, 259.533
1401.315, 113.586
1402.507, 287.146
1403.700, 91.227
1404.892, 164.352
1406.084, 341.682
1407.276, 112.424
1408.467, 365.422
1409.659, 218.488
1410.850, 37.369
1412.041, 340.656
1413.232, 194.424
1414.423, 88.152
1415.614, 257.109
1416.804, 159.584
1417.994, 302.248
1419.184, 304.279
1420.374, 156.268
1421.564, 279.453
1422.753, 412.318
1423.943, 70.867
1425.132, 570.924
1426.321, 348.365
1427.510, 60.117
1428.698, 391.059
1429.887, 120.152
1431.075, 222.227
1432.263, 613.326
1433.451, 100.369
1434.639, 541.137
1435.827, 504.096
1437.014, 413.199
1438.201, 523.461
1439.388, 388.135
1440.575, 380.889
1441.762, 737.045
1442.949, 477.600
1444.135, 456.541
1445.321, 985.256
1446.507, 367.271
1447.693, 730.555
1448.879, 950.564
1450.064, 491.703
1451.250, 779.240
1452.435, 618.896
1453.620, 470.227
1454.805, 1090.736
1455.989, 661.010
1457.174, 541.906
1458.358, 1012.648
1459.542, 550.238
1460.726, 799.689
1461.910, 918.590
1463.093, 468.367
1464.277, 677.838
1465.460, 575.650
1466.643, 385.668
1467.826, 664.578
1469.009, 544.482
1470.191, 554.252
1471.373, 813.990
1472.556, 342.508
1473.738, 510.861
1474.919, 750.061
1476.101, 309.586
1477.283, 418.504
1478.464, 667.920
1479.645, 237.537
1480.826, 617.332
1482.007, 317.174
1483.187, 227.199
1484.368, 607.588
1485.548, 118.002
1486.728, 428.471
1487.908, 458.912
1489.088, 299.318
1490.268, 459.842
1491.447, 480.461
1492.626, 261.197
1493.805, 232.062
1494.984, 343.035
1496.163, 264.145
1497.341, 575.506
1498.520, 127.082
1499.698, 158.902
1500.876, 420.961
1502.054, 16.744
1503.232, 345.787
1504.409, 438.600
1505.586, 101.748
1506.763, 385.285
1507.940, 109.270
1509.117, 6.240
1510.294, 398.816
1511.470, 27.723
1512.647, 221.162
1513.823, 534.174
1514.999, 5.775
1516.174, 207.725
1517.350, 122.375
1518.526, 0.000
##END=

File: data/raw/raman/excellent_oriented/Actinolite__R040063-6__Raman__514__0__ccw__Raman_Data_Processed__1515.txt
##NAMES=Actinolite
##RRUFFID=R040063
##IDEAL CHEMISTRY=Ca_2_(Mg_4.5-2.5_Fe^2+^_0.5-2.5_)Si_8_O_22_(OH)_2_
##LOCALITY=Harford County, Maryland, USA
##OWNER=RRUFF
##SOURCE=University of Arizona Mineral Museum
##DESCRIPTION=Mass of green acicular to bladed crystals associated with chlorite
##STATUS=The identification of this mineral has been confirmed by X-ray diffraction and chemical analysis
##URL=rruff.info/R040063
##MEASURED CHEMISTRY=(Ca_1.90_Na_0.06_Mn_0.04_)_Σ=2_(Mg_4.35_Fe_0.65_)_Σ=5_(Si_7.92_Al_0.08_)_Σ=8_O_22_(OH)_2_
##PIN_ID=S00132
##ORIENTATION=Laser parallel to [1 0 1]. Fiducial mark perpendicular to laser is parallel to b* (0 1 0)
128.840, 0.000
130.228, 1.410
131.615, 35.044
133.003, 7.881
134.390, 51.411
135.777, 80.996
137.164, 137.663
138.550, 185.927
139.937, 226.958
141.323, 179.658
142.709, 217.739
144.094, 66.966
145.480, 6.152
146.865, 1.851
148.250, 6.945
149.635, 93.585
151.019, 361.923
152.403, 828.825
153.788, 1507.194
155.171, 2185.953
156.555, 2685.043
157.939, 2793.420
159.322, 2655.044
160.705, 2144.888
162.088, 1582.927
163.470, 1045.140
164.853, 709.510
166.235, 564.640
167.617, 570.980
168.998, 745.737
170.380, 1034.485
171.761, 1561.156
173.142, 2116.763
174.523, 2818.317
175.904, 3260.826
177.284, 3225.298
178.664, 2895.743
180.044, 2336.165
181.424, 1747.570
182.803, 1194.966
184.183, 794.354
185.562, 546.739
186.940, 342.125
188.319, 232.514
189.698, 171.909
191.076, 136.311
192.454, 116.722
193.831, 59.143
195.209, 71.574
196.586, 141.017
197.963, 104.473
199.340, 219.942
200.717, 267.426
202.093, 379.331
203.470, 511.946
204.846, 691.012
206.221, 899.996
207.597, 1189.806
208.972, 1467.613
210.347, 1862.236
211.722, 2218.929
213.097, 2809.661
214.472, 3664.428
215.846, 4676.237
217.220, 5824.079
218.594, 6884.954
219.967, 7958.864
221.341, 8346.812
222.714, 8564.795
224.087, 8402.818
225.460, 8350.881
226.832, 8428.978
228.204, 8467.114
229.577, 8525.288
230.948, 8133.499
232.320, 7451.743
233.692, 6330.022
235.063, 5191.336
236.434, 4148.681
237.805, 3331.058
239.175, 2685.467
240.545, 2364.905
241.916, 2257.373
243.286, 2278.870
244.655, 2507.394
246.025, 2620.946
247.394, 2886.524
248.763, 2846.128
250.132, 2793.753
251.501, 2484.398
252.869, 2196.061
254.237, 1902.741
255.605, 1629.440
256.973, 1477.157
258.340, 1255.892
259.708, 1150.644
261.075, 1054.414
262.442, 939.200
263.808, 720.003
265.175, 604.823
266.541, 489.659
267.907, 329.510
269.273, 278.378
270.639, 131.261
272.004, 127.160
273.369, 4.073
274.734, 74.999
276.099, 95.057
277.463, 78.101
278.828, 37.130
280.192, 122.147
281.556, 93.144
282.919, 47.086
284.283, 17.924
285.646, 33.700
287.009, 49.443
288.372, 3.814
289.734, 24.122
291.097, 99.623
292.459, 158.151
293.821, 171.129
295.183, 287.766
296.544, 370.085
297.905, 458.563
299.266, 573.155
300.627, 588.866
301.988, 666.681
303.348, 579.565
304.709, 548.536
306.069, 444.553
307.428, 405.625
308.788, 345.748
310.147, 313.917
311.507, 185.115
312.865, 178.363
314.224, 81.645
315.583, 96.965
316.941, 112.305
318.299, 148.671
319.657, 85.061
321.015, 94.473
322.372, 44.905
323.729, 83.357
325.086, 37.828
326.443, 60.316
327.800, 51.821
329.156, 33.341
330.512, 112.874
331.868, 114.414
333.224, 153.958
334.579, 245.508
335.935, 286.063
337.290, 406.624
338.645, 426.190
339.999, 586.763
341.354, 717.341
342.708, 824.926
344.062, 994.517
345.416, 1181.114
346.769, 1373.717
348.123, 1470.326
349.476, 1603.941
350.829, 1620.563
352.182, 1629.191
353.534, 1601.825
354.887, 1500.465
356.239, 1463.110
357.591, 1428.762
358.942, 1546.419
360.294, 1683.082
361.645, 1991.751
362.996, 2446.426
364.347, 3008.105
365.698, 3583.757
367.048, 4122.340
368.398, 4390.857
369.748, 4407.325
371.098, 4041.783
372.448, 3643.229
373.797, 3229.686
375.146, 2810.150
376.495, 2466.623
377.844, 2186.104
379.192, 2044.593
380.540, 1960.091
381.889, 1981.595
383.236, 2158.108
384.584, 2555.627
385.932, 3041.154
387.279, 3817.688
388.626, 4439.228
389.973, 5121.774
391.319, 5532.327
392.666, 5466.885
394.012, 4963.451
395.358, 4342.021
396.704, 3616.597
398.049, 2874.177
399.394, 2362.764
400.740, 1997.354
402.084, 1886.950
403.429, 1753.550
404.774, 1900.155
406.118, 2088.763
407.462, 2343.375
408.806, 2710.992
410.150, 3045.611
411.493, 3435.236
412.836, 3799.862
414.179, 3847.492
415.522, 3663.125
416.865, 3393.761
418.207, 2872.400
419.549, 2504.041
420.891, 2069.685
422.233, 1674.332
423.575, 1354.980
424.916, 1140.631
426.257, 1029.285
427.598, 970.939
428.939, 1019.602
430.279, 1133.754
431.619, 1359.659
432.959, 1450.661
434.299, 1644.134
435.639, 1606.860
436.978, 1435.171
438.318, 1107.546
439.657, 931.349
440.996, 696.407
442.334, 475.765
443.673, 299.485
445.011, 248.391
446.349, 170.018
447.687, 144.391
449.024, 4.135
450.361, 75.552
451.699, 4.667
453.036, 56.513
454.372, 18.063
455.709, 8.232
457.045, 58.019
458.381, 79.145
459.717, 22.943
461.053, 29.976
462.388, 15.145
463.724, 38.747
465.059, 15.347
466.394, 56.025
467.728, 59.621
469.063, 47.214
470.397, 51.805
471.731, 46.643
473.065, 25.978
474.398, 50.559
475.732, 25.136
477.065, 47.711
478.398, 41.282
479.731, 48.856
481.063, 102.426
482.396, 121.991
483.728, 64.552
485.060, 144.109
486.391, 154.667
487.723, 117.229
489.054, 150.787
490.385, 107.352
491.716, 96.917
493.047, 91.487
494.377, 51.064
495.708, 102.641
497.038, 110.227
498.368, 113.808
499.697, 87.383
501.027, 186.955
502.356, 196.522
503.685, 207.084
505.014, 306.640
506.342, 379.195
507.671, 441.743
508.999, 582.296
510.327, 658.845
511.655, 748.392
512.982, 902.943
514.310, 965.499
515.637, 1077.245
516.964, 1234.598
518.291, 1306.142
519.617, 1403.681
520.944, 1606.213
522.270, 1647.742
523.596, 1792.264
524.921, 2029.778
526.247, 2131.286
527.572, 2064.795
528.897, 2015.296
530.222, 1870.792
531.547, 1600.285
532.871, 1334.771
534.196, 1074.252
535.520, 1043.727
536.844, 795.195
538.167, 734.656
539.491, 630.109
540.814, 570.555
542.137, 534.994
543.460, 480.425
544.783, 469.848
546.105, 420.263
547.427, 392.417
548.749, 365.647
550.071, 333.461
551.393, 320.844
552.714, 294.219
554.035, 299.586
555.356, 305.944
556.677, 210.293
557.998, 232.634
559.318, 218.966
560.638, 236.290
561.958, 222.604
563.278, 195.910
564.597, 189.207
565.917, 222.495
567.236, 211.773
568.555, 218.043
569.874, 203.303
571.192, 243.553
572.511, 186.795
573.829, 247.027
575.147, 278.249
576.464, 205.462
577.782, 227.665
579.099, 187.858
580.416, 164.042
581.733, 154.216
583.050, 145.379
584.366, 126.533
585.683, 135.677
586.999, 98.811
588.315, 39.934
589.630, 56.043
590.946, 12.138
592.261, 60.788
593.576, 64.776
594.891, 62.826
596.206, 96.923
597.520, 57.081
598.834, 29.283
600.148, 41.522
601.462, 20.786
602.776, 17.991
604.089, 41.388
605.402, 0.248
606.715, 1.139
608.028, 31.276
609.341, 10.851
610.653, 65.218
611.965, 30.756
613.277, 63.674
614.589, 35.180
615.901, 8.670
617.212, 55.136
618.523, 51.601
619.834, 37.039
621.145, 140.452
622.456, 118.865
623.766, 86.249
625.076, 148.639
626.386, 177.018
627.696, 180.387
629.006, 278.744
630.315, 294.091
631.624, 286.428
632.933, 331.753
634.242, 370.230
635.551, 388.558
636.859, 532.380
638.167, 600.662
639.475, 701.933
640.783, 766.348
642.090, 861.597
643.398, 1020.876
644.705, 1107.566
646.012, 1210.782
647.318, 1432.598
648.625, 1534.127
649.931, 1635.569
651.237, 1875.609
652.543, 2024.926
653.849, 2300.413
655.155, 2546.632
656.460, 2897.803
657.765, 3203.700
659.070, 3851.799
660.375, 4437.055
661.679, 5625.131
662.984, 6845.364
664.288, 8657.416
665.592, 11197.854
666.895, 14406.462
668.199, 18245.346
669.502, 21495.719
670.805, 24656.318
672.108, 25094.297
673.411, 24134.285
674.713, 20632.260
676.016, 17230.559
677.318, 13628.572
678.620, 10807.302
679.921, 8455.207
681.223, 6854.093
682.524, 5605.293
683.825, 4717.745
685.126, 4178.597
686.427, 3725.489
687.727, 3374.278
689.028, 3155.092
690.328, 2773.270
691.628, 2538.059
692.927, 2195.003
694.227, 1921.766
695.526, 1689.516
696.825, 1492.254
698.124, 1354.979
699.423, 1242.691
700.721, 1009.392
702.020, 977.079
703.318, 839.755
704.616, 857.418
705.913, 720.068
707.211, 621.707
708.508, 598.333
709.805, 559.947
711.102, 557.549
712.399, 476.139
713.695, 453.716
714.992, 485.282
716.288, 352.836
717.584, 464.377
718.879, 407.908
720.175, 457.426
721.470, 367.932
722.765, 310.427
724.060, 335.909
725.355, 323.380
726.649, 312.840
727.944, 345.288
729.238, 341.725
730.532, 336.151
731.825, 315.565
733.119, 355.492
734.412, 408.360
735.705, 452.742
736.998, 486.112
738.291, 573.471
739.584, 542.819
740.876, 558.156
742.168, 628.484
743.460, 710.794
744.752, 785.606
746.043, 837.656
747.334, 902.600
748.626, 914.065
749.916, 874.260
751.207, 768.560
752.498, 641.704
753.788, 549.334
755.078, 446.696
756.368, 407.277
757.658, 365.147
758.947, 308.181
760.237, 292.735
761.526, 210.891
762.815, 195.952
764.104, 176.364
765.392, 256.073
766.680, 136.041
767.969, 189.419
769.257, 180.379
770.544, 145.571
771.832, 136.568
773.119, 141.432
774.406, 90.274
775.693, 125.861
776.980, 90.009
778.267, 131.151
779.553, 77.208
780.839, 77.340
782.125, 96.467
783.411, 66.590
784.697, 47.707
785.982, 55.820
787.267, 120.928
788.552, 5.032
789.837, 33.129
791.122, 17.779
792.406, 67.294
793.690, 55.363
794.974, 3.427
796.258, 65.485
797.542, 11.461
798.825, 34.422
800.108, 47.592
801.391, 37.398
802.674, 17.416
803.957, 32.450
805.239, 42.509
806.522, 15.596
807.804, 50.698
809.085, 7.168
810.367, 15.029
811.649, 11.113
812.930, 63.734
814.211, 0.423
815.492, 26.416
816.772, 18.749
818.053, 60.073
819.333, 39.108
820.613, 10.313
821.893, 15.527
823.173, 39.752
824.452, 44.001
825.732, 15.724
827.011, 35.553
828.290, 8.150
829.568, 8.149
830.847, 0.455
832.125, 17.763
833.403, 10.919
834.681, 44.599
835.959, 8.722
837.236, 32.049
838.514, 24.609
839.791, 0.735
841.068, 23.081
842.345, 3.563
843.621, 11.794
844.898, 73.844
846.174, 6.519
847.450, 62.115
848.726, 77.750
850.001, 49.383
851.277, 67.017
852.552, 53.650
853.827, 80.283
855.102, 50.921
856.376, 130.559
857.651, 124.197
858.925, 125.835
860.199, 69.474
861.473, 32.113
862.746, 119.754
864.020, 155.394
865.293, 87.036
866.566, 109.679
867.839, 135.323
869.112, 104.969
870.384, 144.615
871.656, 118.263
872.928, 174.912
874.200, 127.562
875.472, 146.215
876.744, 165.870
878.015, 174.529
879.286, 199.199
880.557, 203.872
881.828, 215.559
883.098, 199.265
884.369, 220.972
885.639, 242.682
886.909, 274.394
888.178, 263.109
889.448, 265.834
890.717, 343.561
891.987, 390.295
893.256, 390.033
894.524, 418.777
895.793, 488.525
897.061, 480.277
898.330, 517.041
899.598, 518.821
900.865, 501.612
902.133, 535.437
903.401, 537.024
904.668, 541.199
905.935, 594.155
907.202, 575.139
908.468, 652.152
909.735, 724.189
911.001, 700.246
912.267, 734.323
913.533, 806.424
914.799, 891.544
916.064, 980.677
917.330, 1001.819
918.595, 1210.983
919.860, 1328.154
921.124, 1607.333
922.389, 1761.525
923.653, 2131.728
924.918, 2480.941
926.182, 2881.161
927.445, 3153.387
928.709, 3401.620
929.972, 3529.858
931.236, 3239.102
932.499, 3158.351
933.761, 2588.607
935.024, 2087.878
936.286, 1908.155
937.549, 1521.437
938.811, 1429.724
940.073, 1375.016
941.334, 1289.143
942.596, 1314.422
943.857, 1276.200
945.118, 1333.513
946.379, 1426.831
947.640, 1355.000
948.900, 1390.332
950.161, 1108.628
951.421, 1120.508
952.681, 1033.859
953.940, 923.605
955.200, 890.631
956.459, 883.753
957.719, 796.271
958.978, 832.510
960.236, 698.576
961.495, 750.903
962.753, 674.274
964.012, 678.912
965.270, 672.343
966.527, 668.611
967.785, 681.054
969.043, 659.332
970.300, 677.788
971.557, 641.849
972.814, 625.737
974.071, 612.342
975.327, 693.458
976.583, 617.341
977.840, 596.839
979.095, 688.319
980.351, 579.810
981.607, 563.969
982.862, 579.412
984.117, 594.132
985.372, 613.675
986.627, 560.227
987.882, 623.463
989.136, 576.442
990.390, 642.017
991.644, 669.547
992.898, 625.175
994.152, 700.777
995.405, 633.010
996.659, 691.629
997.912, 812.088
999.165, 784.724
1000.417, 931.369
1001.670, 942.022
1002.922, 1008.684
1004.174, 1038.355
1005.426, 1070.913
1006.678, 1153.664
1007.930, 1254.308
1009.181, 1290.018
1010.432, 1392.735
1011.683, 1421.461
1012.934, 1562.195
1014.185, 1770.936
1015.435, 1879.743
1016.685, 2124.548
1017.935, 2392.312
1019.185, 2684.085
1020.435, 2899.865
1021.684, 3438.668
1022.934, 3715.461
1024.183, 4338.285
1025.432, 4829.094
1026.680, 5320.001
1027.929, 5712.453
1029.177, 5476.417
1030.425, 5155.304
1031.673, 4371.873
1032.921, 3834.480
1034.169, 3165.338
1035.416, 2733.222
1036.663, 2296.091
1037.911, 2133.112
1039.157, 1855.440
1040.404, 1787.328
1041.650, 1790.226
1042.897, 1818.267
1044.143, 1886.055
1045.389, 1974.066
1046.634, 2141.158
1047.880, 2422.483
1049.125, 2660.168
1050.371, 3229.230
1051.615, 3666.860
1052.860, 4144.975
1054.105, 4668.578
1055.349, 5107.284
1056.593, 5676.447
1057.837, 5574.121
1059.081, 5446.279
1060.325, 5132.471
1061.568, 4491.942
1062.812, 4075.979
1064.055, 3651.870
1065.298, 3654.086
1066.540, 3338.275
1067.783, 3216.656
1069.025, 2996.141
1070.267, 2736.306
1071.509, 2180.343
1072.751, 1942.701
1073.993, 1602.832
1075.234, 1431.016
1076.475, 1217.016
1077.716, 1040.181
1078.957, 1038.392
1080.198, 872.630
1081.438, 804.799
1082.679, 727.670
1083.919, 695.600
1085.159, 641.199
1086.398, 613.229
1087.638, 634.457
1088.877, 629.593
1090.116, 592.811
1091.355, 560.978
1092.594, 602.122
1093.833, 541.212
1095.071, 421.509
1096.309, 485.583
1097.547, 386.476
1098.785, 420.610
1100.023, 330.838
1101.260, 366.503
1102.498, 315.720
1103.735, 276.786
1104.972, 357.141
1106.208, 403.222
1107.445, 299.431
1108.681, 344.805
1109.918, 300.009
1111.154, 255.248
1112.389, 356.375
1113.625, 262.528
1114.860, 308.638
1116.096, 334.757
1117.331, 278.875
1118.566, 295.002
1119.800, 261.147
1121.035, 254.391
1122.269, 307.809
1123.503, 273.949
1124.737, 240.118
1125.971, 139.425
1127.205, 217.602
1128.438, 160.910
1129.671, 152.165
1130.904, 153.324
1132.137, 184.611
1133.370, 92.827
1134.602, 158.287
1135.834, 125.754
1137.066, 154.926
1138.298, 99.297
1139.530, 139.618
1140.762, 81.847
1141.993, 88.825
1143.224, 89.306
1144.455, 89.645
1145.686, 117.109
1146.917, 56.302
1148.147, 22.858
1149.377, 77.258
1150.607, 79.537
1151.837, 89.300
1153.067, 23.478
1154.296, 51.385
1155.526, 31.490
1156.755, 46.742
1157.984, 61.035
1159.213, 44.411
1160.441, 64.614
1161.670, 31.815
1162.898, 9.972
1164.126, 13.310
1165.354, 29.493
1166.581, 38.683
1167.809, 52.925
1169.036, 24.989
1170.263, 31.043
1171.490, 25.553
1172.717, 58.216
1173.943, 10.535
1175.170, 12.464
1176.396, 36.476
1177.622, 23.485
1178.848, 45.053
1180.073, 61.132
1181.299, 39.869
1182.524, 34.800
1183.749, 44.663
1184.974, 6.686
1186.199, 22.469
1187.423, 53.458
1188.648, 14.727
1189.872, 11.124
1191.096, 12.090
1192.320, 22.699
1193.543, 5.669
1194.767, 19.296
1195.990, 40.517
1197.213, 19.220
1198.436, 22.869
1199.659, 10.804
1200.881, 69.448
1202.104, 38.848
1203.326, 4.719
1204.548, 21.681
1205.770, 8.848
1206.991, 4.365
1208.213, 1.503
1209.434, 42.580
1210.655, 7.483
1211.876, 6.039
1213.096, 10.484
1214.317, 29.955
1215.537, 0.541
1216.757, 21.941
1217.977, 23.577
1219.197, 3.766
1220.417, 33.245
1221.636, 21.728
1222.855, 69.028
1224.074, 30.873
1225.293, 21.672
1226.512, 17.266
1227.731, 33.782
1228.949, 1.811
1230.167, 18.409
1231.385, 3.239
1232.603, 71.552
1233.820, 24.865
1235.038, 48.854
1236.255, 29.988
1237.472, 43.121
1238.689, 49.235
1239.906, 64.336
1241.122, 21.030
1242.338, 70.208
1243.555, 1.262
1244.771, 57.450
1245.986, 36.683
1247.202, 6.711
1248.417, 42.859
1249.633, 90.893
1250.848, 36.112
1252.063, 108.911
1253.277, 1.147
1254.492, 24.866
1255.706, 62.779
1256.920, 54.680
1258.134, 81.613
1259.348, 76.633
1260.562, 107.560
1261.775, 113.873
1262.988, 109.639
1264.201, 95.943
1265.414, 87.866
1266.627, 66.735
1267.839, 33.057
1269.052, 125.885
1270.264, 89.797
1271.476, 59.515
1272.688, 90.215
1273.899, 60.900
1275.111, 73.856
1276.322, 145.513
1277.533, 66.292
1278.744, 83.975
1279.955, 35.209
1281.165, 34.496
1282.376, 96.319
1283.586, 50.370
1284.796, 64.137
1286.006, 85.833
1287.215, 13.350
1288.425, 36.848
1289.634, 59.331
1290.843, 38.797
1292.052, 93.249
1293.261, 30.687
1294.469, 46.109
1295.678, 70.512
1296.886, 20.892
1298.094, 82.274
1299.302, 3.255
1300.509, 115.070
1301.717, 69.597
1302.924, 58.668
1304.131, 44.929
1305.338, 78.169
1306.545, 77.393
1307.752, 86.595
1308.958, 47.724
1310.164, 77.843
1311.370, 74.995
1312.576, 61.129
1313.782, 102.247
1314.987, 103.333
1316.193, 77.421
1317.398, 150.471
1318.603, 45.529
1319.807, 122.474
1321.012, 138.845
1322.216, 143.676
1323.421, 28.568
1324.625, 116.767
1325.829, 73.918
1327.032, 88.806
1328.236, 120.656
1329.439, 63.502
1330.642, 135.174
1331.845, 77.506
1333.048, 104.264
1334.251, 89.001
1335.453, 111.583
1336.656, 96.405
1337.858, 53.345
1339.060, 42.838
1340.261, 90.085
1341.463, 89.997
1342.664, 46.480
1343.866, 95.385
1345.067, 74.795
1346.267, 134.698
1347.468, 116.484
1348.669, 80.798
1349.869, 127.586
1351.069, 125.876
1352.269, 42.117
1353.469, 85.064
1354.668, 16.434
1355.868, 73.934
1357.067, 93.174
1358.266, 1.690
1359.465, 64.239
1360.664, 83.143
1361.862, 60.254
1363.061, 91.477
1364.259, 48.362
1365.457, 44.458
1366.655, 90.483
1367.852, 10.319
1369.050, 9.688
1370.247, 21.630
1371.444, 28.527
1372.641, 42.479
1373.838, 38.997
1375.035, 11.167
1376.231, 46.566
1377.427, 43.440
1378.623, 0.245
1379.819, 99.005
1381.015, 79.903
1382.211, 95.642
1383.406, 168.673
1384.601, 5.828
1385.796, 57.614
1386.991, 80.031
1388.185, 41.407
1389.380, 31.010
1390.574, 74.765
1391.768, 43.552
1392.962, 68.297
1394.156, 74.866
1395.350, 62.229
1396.543, 86.691
1397.736, 58.125
1398.929, 86.616
1400.122, 104.969
1401.315, 67.774
1402.507, 44.002
1403.700, 63.183
1404.892, 26.799
1406.084, 116.967
1407.276, 10.254
1408.467, 48.551
1409.659, 56.898
1410.850, 3.877
1412.041, 55.629
1413.232, 32.270
1414.423, 143.136
1415.614, 116.713
1416.804, 88.338
1417.994, 19.326
1419.184, 116.168
1420.374, 40.725
1421.564, 59.718
1422.753, 0.970
1423.943, 21.732
1425.132, 0.115
1426.321, 5.083
1427.510, 8.784
1428.698, 33.158
1429.887, 72.332
1431.075, 89.145
1432.263, 174.726
1433.451, 144.436
1434.639, 74.517
1435.827, 127.569
1437.014, 104.236
1438.201, 136.364
1439.388, 110.394
1440.575, 64.221
1441.762, 181.055
1442.949, 117.509
1444.135, 61.617
1445.321, 216.964
1446.507, 74.064
1447.693, 129.749
1448.879, 246.104
1450.064, 118.311
1451.250, 227.161
1452.435, 178.734
1453.620, 212.344
1454.805, 204.392
1455.989, 212.821
1457.174, 115.432
1458.358, 209.987
1459.542, 136.461
1460.726, 179.000
1461.910, 202.104
1463.093, 193.510
1464.277, 168.006
1465.460, 174.711
1466.643, 191.372
1467.826, 207.701
1469.009, 218.209
1470.191, 134.077
1471.373, 223.293
1472.556, 85.610
1473.738, 146.356
1474.919, 221.701
1476.101, 88.501
1477.283, 109.240
1478.464, 222.906
1479.645, 17.451
1480.826, 138.075
1482.007, 100.566
1483.187, 32.148
1484.368, 148.701
1485.548, 44.226
1486.728, 37.702
1487.908, 187.110
1489.088, 75.422
1490.268, 63.629
1491.447, 113.867
1492.626, 92.348
1493.805, 120.813
1494.984, 56.237
1496.163, 69.767
1497.341, 149.623
1498.520, 15.493
1499.698, 79.579
1500.876, 87.864
1502.054, 4.809
1503.232, 108.925
1504.409, 146.032
1505.586, 61.101
1506.763, 140.084
1507.940, 30.945
1509.117, 17.471
1510.294, 90.940
1511.470, 41.685
1512.647, 62.004
1513.823, 142.388
1514.999, 1.158
1516.174, 65.291
1517.350, 34.288
1518.526, 0.000
##END=
