Repository: gordondowns/cs224w-project

File: data/raw/raman/excellent_oriented/Actinolite__R050025-3__Raman__514__45__ccw__Raman_Data_Processed__3723.txt
##NAMES=Actinolite
##RRUFFID=R050025
##IDEAL CHEMISTRY=Ca_2_(Mg_4.5-2.5_Fe^2+^_0.5-2.5_)Si_8_O_22_(OH)_2_
##LOCALITY=Tyrol, Austria
##OWNER=RRUFF
##SOURCE=Eugene Schlepp
##DESCRIPTION=Green colored bladed single crystals
##STATUS=The identification of this mineral has been confirmed by X-ray diffraction and chemical analysis
##URL=rruff.info/R050025
##MEASURED CHEMISTRY=(Ca_.930_Na_.056_Mn_.010_K_.004_)_2_(Mg_.883_Fe_.117_)_5_(Si_.978_Al_.022_)_8_O_22_(OH)_2_
##PIN_ID=L00400
##ORIENTATION=Laser parallel to c* (0 0 1). Fiducial mark perpendicular to laser is parallel to a [1 0 0]
96.858, 0.000
98.251, 0.467
99.644, 35.202
101.036, 60.699
102.428, 34.346
103.820, 4.836
105.212, 42.608
106.604, 270.637
107.995, 493.172
109.387, 450.951
110.777, 440.186
112.168, 939.725
113.559, 1620.336
114.949, 2397.066
116.339, 3003.532
117.729, 3087.322
119.119, 2532.177
120.508, 2037.487
121.897, 1466.126
123.286, 1174.191
124.675, 813.983
126.063, 479.561
127.452, 330.282
128.840, 209.096
130.228, 175.963
131.615, 106.850
133.003, 82.733
134.390, 69.408
135.777, 7.590
137.164, 2.175
138.550, 43.878
139.937, 148.535
141.323, 116.702
142.709, 108.363
144.094, 74.765
145.480, 39.200
146.865, 41.560
148.250, 8.639
149.635, 1.985
151.019, 256.335
152.403, 627.484
153.788, 1398.516
155.171, 2864.367
156.555, 4891.995
157.939, 7423.413
159.322, 9264.634
160.705, 9485.667
162.088, 7866.520
163.470, 5937.201
164.853, 4247.716
166.235, 3117.072
167.617, 2735.275
168.998, 2705.327
170.380, 3338.238
171.761, 4468.007
173.142, 6367.642
174.523, 9197.144
175.904, 12906.521
177.284, 16135.774
178.664, 17734.908
180.044, 16383.977
181.424, 13173.142
182.803, 9802.960
184.183, 6816.850
185.562, 4731.491
186.940, 3425.958
188.319, 2700.300
189.698, 2193.939
191.076, 1958.332
192.454, 1674.558
193.831, 1587.785
195.209, 1532.158
196.586, 1423.674
197.963, 1390.276
199.340, 1396.802
200.717, 1542.281
202.093, 1593.810
203.470, 1797.330
204.846, 2036.784
206.221, 2224.273
207.597, 2731.842
208.972, 3090.983
210.347, 3911.063
211.722, 4641.316
213.097, 5668.540
214.472, 7235.752
215.846, 9272.953
217.220, 12280.146
218.594, 15647.321
219.967, 19744.467
221.341, 23401.578
222.714, 25458.656
224.087, 24885.686
225.460, 22272.678
226.832, 18719.621
228.204, 15256.511
229.577, 13013.350
230.948, 11020.136
232.320, 9146.874
233.692, 7583.561
235.063, 5860.201
236.434, 4483.788
237.805, 3302.325
239.175, 2599.814
240.545, 2007.253
241.916, 1747.646
243.286, 1597.989
244.655, 1583.285
246.025, 1757.533
247.394, 1999.733
248.763, 2119.887
250.132, 2180.994
251.501, 2164.055
252.869, 1900.070
254.237, 1710.045
255.605, 1513.979
256.973, 1358.871
258.340, 1344.717
259.708, 1424.521
261.075, 1307.282
262.442, 1251.675
263.808, 1176.885
265.175, 949.865
266.541, 672.565
267.907, 451.029
269.273, 341.044
270.639, 172.894
272.004, 25.602
273.369, 75.985
274.734, 46.873
276.099, 75.038
277.463, 151.468
278.828, 75.210
280.192, 104.271
281.556, 64.825
282.919, 19.991
284.283, 105.973
285.646, 328.211
287.009, 449.339
288.372, 643.605
289.734, 807.449
291.097, 865.526
292.459, 835.893
293.821, 960.912
295.183, 1027.405
296.544, 1166.085
297.905, 1391.323
299.266, 1568.755
300.627, 1951.948
301.988, 2138.896
303.348, 2209.488
304.709, 2003.154
306.069, 1632.274
307.428, 1335.379
308.788, 1055.640
310.147, 810.316
311.507, 680.882
312.865, 476.685
314.224, 433.956
315.583, 401.665
316.941, 328.615
318.299, 310.662
319.657, 318.226
321.015, 349.599
322.372, 275.817
323.729, 472.777
325.086, 442.543
326.443, 560.387
327.800, 744.118
329.156, 1015.949
330.512, 1247.853
331.868, 1364.790
333.224, 1493.529
334.579, 1517.586
335.935, 1323.412
337.290, 1317.792
338.645, 1329.167
339.999, 1374.168
341.354, 1622.037
342.708, 1838.615
344.062, 2179.158
345.416, 2702.667
346.769, 3158.137
348.123, 3772.554
349.476, 4210.824
350.829, 4586.921
352.182, 4601.799
353.534, 4502.488
354.887, 4161.104
356.239, 3952.683
357.591, 3608.234
358.942, 3490.759
360.294, 3573.254
361.645, 3782.720
362.996, 4091.157
364.347, 4703.565
365.698, 5622.945
367.048, 6777.295
368.398, 7851.616
369.748, 8495.904
371.098, 8340.152
372.448, 7634.362
373.797, 6878.530
375.146, 5982.667
376.495, 5129.774
377.844, 4278.853
379.192, 3715.903
380.540, 3173.924
381.889, 2856.915
383.236, 2630.878
384.584, 2559.812
385.932, 2701.718
387.279, 2884.594
388.626, 3421.442
389.973, 3984.262
391.319, 4666.052
392.666, 5078.814
394.012, 5178.548
395.358, 4671.253
396.704, 3818.933
398.049, 3003.582
399.394, 2258.204
400.740, 1705.797
402.084, 1371.363
403.429, 1177.929
404.774, 1172.516
406.118, 1157.026
407.462, 1278.838
408.806, 1409.587
410.150, 1630.141
411.493, 1975.923
412.836, 2322.495
414.179, 2598.816
415.522, 2708.109
416.865, 2612.432
418.207, 2426.000
419.549, 2091.213
420.891, 1771.458
422.233, 1495.618
423.575, 1232.951
424.916, 1014.153
426.257, 900.416
427.598, 814.579
428.939, 766.741
430.279, 775.752
431.619, 993.518
432.959, 1085.336
434.299, 1295.043
435.639, 1297.554
436.978, 1082.046
438.318, 944.722
439.657, 674.431
440.996, 543.184
442.334, 364.633
443.673, 191.640
445.011, 109.631
446.349, 44.397
447.687, 9.526
449.024, 31.991
450.361, 42.232
451.699, 46.730
453.036, 73.696
454.372, 61.110
455.709, 72.701
457.045, 37.950
458.381, 52.262
459.717, 28.646
461.053, 25.938
462.388, 9.495
463.724, 53.980
465.059, 37.524
466.394, 18.133
467.728, 3.793
469.063, 13.502
470.397, 10.681
471.731, 12.015
473.065, 5.183
474.398, 14.935
475.732, 7.265
477.065, 4.876
478.398, 1.635
479.731, 36.388
481.063, 54.402
482.396, 78.512
483.728, 127.285
485.060, 161.849
486.391, 131.273
487.723, 147.072
489.054, 111.836
490.385, 83.564
491.716, 64.270
493.047, 100.962
494.377, 25.642
495.708, 59.300
497.038, 154.944
498.368, 146.582
499.697, 225.190
501.027, 246.771
502.356, 377.352
503.685, 477.909
505.014, 535.438
506.342, 723.963
507.671, 916.464
508.999, 1069.945
510.327, 1297.417
511.655, 1662.877
512.982, 1905.330
514.310, 2049.772
515.637, 2099.202
516.964, 2107.606
518.291, 2116.987
519.617, 2181.342
520.944, 2082.681
522.270, 2114.004
523.596, 2356.309
524.921, 2661.600
526.247, 3018.873
527.572, 3350.132
528.897, 3547.376
530.222, 3558.604
531.547, 3166.810
532.871, 2659.999
534.196, 2276.162
535.520, 1819.301
536.844, 1414.415
538.167, 1273.503
539.491, 1024.567
540.814, 901.605
542.137, 806.618
543.460, 695.606
544.783, 624.634
546.105, 554.506
547.427, 497.419
548.749, 462.307
550.071, 405.169
551.393, 453.008
552.714, 367.821
554.035, 402.609
555.356, 378.373
556.677, 311.111
557.998, 333.825
559.318, 255.515
560.638, 249.180
561.958, 233.821
563.278, 220.437
564.597, 231.027
565.917, 150.593
567.236, 158.132
568.555, 196.644
569.874, 134.130
571.192, 176.588
572.511, 249.020
573.829, 258.428
575.147, 212.812
576.464, 146.172
577.782, 226.505
579.099, 207.814
580.416, 272.099
581.733, 171.359
583.050, 188.594
584.366, 159.804
585.683, 169.989
586.999, 156.149
588.315, 106.284
589.630, 40.393
590.946, 36.477
592.261, 11.538
593.576, 40.587
594.891, 29.350
596.206, 1.292
597.520, 27.223
598.834, 9.131
600.148, 46.972
601.462, 18.979
602.776, 40.106
604.089, 14.300
605.402, 41.851
606.715, 36.191
608.028, 47.120
609.341, 86.403
610.653, 175.404
611.965, 118.718
613.277, 181.825
614.589, 177.213
615.901, 180.792
617.212, 263.484
618.523, 247.669
619.834, 321.962
621.145, 332.103
622.456, 374.008
623.766, 403.409
625.076, 462.464
626.386, 536.445
627.696, 578.698
629.006, 673.053
630.315, 721.575
631.624, 858.911
632.933, 929.228
634.242, 1036.015
635.551, 1256.799
636.859, 1253.155
638.167, 1477.570
639.475, 1751.554
640.783, 1962.212
642.090, 2308.332
643.398, 2589.746
644.705, 2965.825
646.012, 3357.939
647.318, 3824.953
648.625, 4317.921
649.931, 4832.418
651.237, 5542.667
652.543, 6164.149
653.849, 6817.428
655.155, 7341.653
656.460, 7650.630
657.765, 8219.704
659.070, 8705.262
660.375, 9664.868
661.679, 10863.524
662.984, 12787.832
664.288, 15597.057
665.592, 19057.332
666.895, 24499.955
668.199, 31102.062
669.502, 39704.703
670.805, 49806.223
672.108, 57127.539
673.411, 60056.082
674.713, 56984.441
676.016, 47232.898
677.318, 38973.195
678.620, 29223.367
679.921, 22903.242
681.223, 17904.002
682.524, 14423.435
683.825, 12444.585
685.126, 10564.510
686.427, 9714.603
687.727, 9333.651
689.028, 8363.078
690.328, 8061.271
691.628, 7429.414
692.927, 6687.458
694.227, 5945.437
695.526, 5065.417
696.825, 4467.363
698.124, 3770.292
699.423, 3237.203
700.721, 2854.100
702.020, 2490.978
703.318, 2155.845
704.616, 1906.689
705.913, 1707.519
707.211, 1603.333
708.508, 1444.146
709.805, 1303.928
711.102, 1171.693
712.399, 1063.443
713.695, 989.177
714.992, 889.896
716.288, 861.599
717.584, 860.287
718.879, 689.933
720.175, 755.514
721.470, 655.130
722.765, 615.400
724.060, 650.693
725.355, 626.139
726.649, 644.313
727.944, 607.658
729.238, 611.211
730.532, 653.751
731.825, 699.222
733.119, 762.645
734.412, 793.903
735.705, 953.328
736.998, 1087.798
738.291, 1251.055
739.584, 1253.376
740.876, 1275.570
742.168, 1267.799
743.460, 1251.474
744.752, 1247.469
746.043, 1203.576
747.334, 1201.218
748.626, 1187.749
749.916, 1138.396
751.207, 1044.821
752.498, 958.235
753.788, 787.761
755.078, 633.973
756.368, 539.612
757.658, 432.127
758.947, 368.727
760.237, 327.272
761.526, 281.820
762.815, 298.411
764.104, 286.069
765.392, 300.920
766.680, 223.171
767.969, 238.228
769.257, 185.539
770.544, 176.867
771.832, 160.204
773.119, 140.553
774.406, 180.909
775.693, 111.261
776.980, 124.610
778.267, 148.972
779.553, 66.342
780.839, 53.714
782.125, 79.085
783.411, 49.452
784.697, 55.814
785.982, 38.176
787.267, 68.534
788.552, 65.893
789.837, 3.251
791.122, 9.600
792.406, 77.942
793.690, 7.279
794.974, 21.393
796.258, 12.911
797.542, 60.795
798.825, 19.453
800.108, 24.693
801.391, 12.926
802.674, 43.851
803.957, 85.662
805.239, 79.530
806.522, 57.452
807.804, 83.415
809.085, 92.433
810.367, 7.512
811.649, 3.608
812.930, 108.721
814.211, 7.904
815.492, 17.893
816.772, 86.319
818.053, 2.591
819.333, 21.878
820.613, 61.192
821.893, 53.550
823.173, 62.742
824.452, 45.396
825.732, 42.877
827.011, 6.607
828.290, 40.081
829.568, 10.547
830.847, 27.995
832.125, 26.563
833.403, 22.156
834.681, 38.020
835.959, 15.416
837.236, 46.079
838.514, 25.775
839.791, 29.494
841.068, 11.238
842.345, 18.997
843.621, 12.226
844.898, 18.650
846.174, 36.653
847.450, 50.859
848.726, 41.062
850.001, 64.260
851.277, 69.454
852.552, 66.001
853.827, 82.832
855.102, 71.015
856.376, 36.196
857.651, 57.373
858.925, 49.548
860.199, 161.719
861.473, 27.888
862.746, 134.054
864.020, 113.218
865.293, 122.380
866.566, 156.543
867.839, 144.704
869.112, 164.267
870.384, 236.021
871.656, 190.177
872.928, 215.333
874.200, 246.487
875.472, 238.640
876.744, 303.794
878.015, 308.949
879.286, 285.104
880.557, 405.261
881.828, 358.419
883.098, 484.578
884.369, 476.737
885.639, 577.896
886.909, 532.060
888.178, 678.224
889.448, 734.388
890.717, 773.566
891.987, 920.746
893.256, 934.927
894.524, 1001.113
895.793, 1115.319
897.061, 1269.533
898.330, 1283.766
899.598, 1339.002
900.865, 1370.263
902.133, 1364.535
903.401, 1393.623
904.668, 1427.105
905.935, 1418.402
907.202, 1401.718
908.468, 1434.651
909.735, 1498.547
911.001, 1545.740
912.267, 1676.111
913.533, 1765.488
914.799, 1849.894
916.064, 2017.304
917.330, 2104.721
918.595, 2367.154
919.860, 2675.590
921.124, 3090.039
922.389, 3475.618
923.653, 3850.963
924.918, 4473.429
926.182, 5073.897
927.445, 5795.388
928.709, 6806.849
929.972, 6863.334
931.236, 7039.828
932.499, 6596.185
933.761, 5882.496
935.024, 5158.917
936.286, 4327.221
937.549, 3809.558
938.811, 3352.832
940.073, 3105.245
941.334, 3096.654
942.596, 2992.491
943.857, 3292.600
945.118, 3537.078
946.379, 3637.124
947.640, 3721.924
948.900, 3630.814
950.161, 3609.880
951.421, 3358.149
952.681, 3075.451
953.940, 2855.715
955.200, 2682.901
956.459, 2508.476
957.719, 2487.464
958.978, 2277.863
960.236, 2325.651
961.495, 2286.892
962.753, 2226.347
964.012, 2176.033
965.270, 2083.322
966.527, 2095.812
967.785, 2019.242
969.043, 1950.012
970.300, 1987.857
971.557, 1868.646
972.814, 1884.074
974.071, 1838.012
975.327, 1777.403
976.583, 1700.914
977.840, 1699.606
979.095, 1542.067
980.351, 1650.719
981.607, 1614.260
982.862, 1496.946
984.117, 1492.748
985.372, 1374.839
986.627, 1430.034
987.882, 1338.558
989.136, 1430.354
990.390, 1469.375
991.644, 1374.213
992.898, 1488.103
994.152, 1450.602
995.405, 1396.328
996.659, 1495.098
997.912, 1510.959
999.165, 1583.886
1000.417, 1576.812
1001.670, 1712.780
1002.922, 1741.759
1004.174, 1817.747
1005.426, 1909.747
1006.678, 2029.768
1007.930, 2180.792
1009.181, 2278.832
1010.432, 2408.894
1011.683, 2550.978
1012.934, 2861.070
1014.185, 3102.278
1015.435, 3439.408
1016.685, 3880.073
1017.935, 4142.221
1019.185, 4753.382
1020.435, 5160.602
1021.684, 5517.792
1022.934, 5695.053
1024.183, 5842.301
1025.432, 6239.505
1026.680, 6656.743
1027.929, 7153.987
1029.177, 7311.420
1030.425, 7158.727
1031.673, 6846.397
1032.921, 6223.786
1034.169, 5621.063
1035.416, 5108.523
1036.663, 4656.311
1037.911, 4593.762
1039.157, 4681.255
1040.404, 4741.389
1041.650, 4838.848
1042.897, 5136.322
1044.143, 5614.333
1045.389, 6295.772
1046.634, 6994.438
1047.880, 7925.509
1049.125, 9313.012
1050.371, 10874.792
1051.615, 12933.544
1052.860, 15311.514
1054.105, 18349.344
1055.349, 21406.865
1056.593, 23995.936
1057.837, 26475.438
1059.081, 27063.068
1060.325, 25663.311
1061.568, 23103.531
1062.812, 19181.152
1064.055, 16364.113
1065.298, 13691.772
1066.540, 11779.508
1067.783, 10519.873
1069.025, 9467.427
1070.267, 8337.198
1071.509, 7196.731
1072.751, 6144.458
1073.993, 5342.278
1075.234, 4549.889
1076.475, 3969.668
1077.716, 3564.758
1078.957, 3184.855
1080.198, 2819.573
1081.438, 2727.736
1082.679, 2468.397
1083.919, 2365.252
1085.159, 2191.919
1086.398, 1959.684
1087.638, 1910.526
1088.877, 1859.652
1090.116, 1868.469
1091.355, 1830.258
1092.594, 1742.116
1093.833, 1713.011
1095.071, 1469.910
1096.309, 1293.896
1097.547, 1411.863
1098.785, 1141.897
1100.023, 1068.717
1101.260, 1072.244
1102.498, 1025.889
1103.735, 933.780
1104.972, 996.650
1106.208, 764.060
1107.445, 962.148
1108.681, 785.068
1109.918, 780.268
1111.154, 761.190
1112.389, 726.262
1113.625, 723.441
1114.860, 711.401
1116.096, 696.555
1117.331, 677.022
1118.566, 589.172
1119.800, 537.176
1121.035, 643.266
1122.269, 507.339
1123.503, 525.253
1124.737, 509.805
1125.971, 462.270
1127.205, 452.390
1128.438, 417.338
1129.671, 366.421
1130.904, 334.315
1132.137, 318.572
1133.370, 317.701
1134.602, 318.789
1135.834, 301.528
1137.066, 271.192
1138.298, 272.459
1139.530, 287.449
1140.762, 274.364
1141.993, 127.159
1143.224, 167.338
1144.455, 126.641
1145.686, 105.662
1146.917, 108.322
1148.147, 158.467
1149.377, 54.470
1150.607, 111.736
1151.837, 78.571
1153.067, 62.370
1154.296, 65.354
1155.526, 71.286
1156.755, 99.544
1157.984, 143.262
1159.213, 97.299
1160.441, 126.514
1161.670, 10.961
1162.898, 98.064
1164.126, 15.785
1165.354, 77.871
1166.581, 84.033
1167.809, 27.784
1169.036, 38.498
1170.263, 25.376
1171.490, 31.963
1172.717, 67.823
1173.943, 41.764
1175.170, 44.537
1176.396, 2.907
1177.622, 36.512
1178.848, 7.994
1180.073, 23.776
1181.299, 55.039
1182.524, 14.596
1183.749, 8.947
1184.974, 23.384
1186.199, 16.723
1187.423, 49.981
1188.648, 31.278
1189.872, 30.565
1191.096, 11.189
1192.320, 67.921
1193.543, 22.721
1194.767, 60.704
1195.990, 38.336
1197.213, 70.697
1198.436, 21.750
1199.659, 6.527
1200.881, 2.615
1202.104, 47.367
1203.326, 24.442
1204.548, 30.703
1205.770, 27.981
1206.991, 41.334
1208.213, 40.489
1209.434, 37.077
1210.655, 82.987
1211.876, 32.578
1213.096, 16.331
1214.317, 40.154
1215.537, 63.544
1216.757, 29.680
1217.977, 25.372
1219.197, 27.583
1220.417, 13.532
1221.636, 64.798
1222.855, 26.371
1224.074, 14.398
1225.293, 1.847
1226.512, 7.562
1227.731, 30.165
1228.949, 61.988
1230.167, 17.773
1231.385, 63.883
1232.603, 42.052
1233.820, 6.965
1235.038, 11.093
1236.255, 33.021
1237.472, 41.371
1238.689, 26.374
1239.906, 19.658
1241.122, 19.700
1242.338, 12.567
1243.555, 14.729
1244.771, 12.517
1245.986, 52.646
1247.202, 3.443
1248.417, 30.022
1249.633, 38.006
1250.848, 47.849
1252.063, 40.518
1253.277, 18.770
1254.492, 53.832
1255.706, 17.304
1256.920, 1.842
1258.134, 32.124
1259.348, 22.111
1260.562, 68.896
1261.775, 29.344
1262.988, 13.917
1264.201, 33.718
1265.414, 67.279
1266.627, 48.566
1267.839, 56.566
1269.052, 62.844
1270.264, 111.100
1271.476, 87.991
1272.688, 59.044
1273.899, 99.818
1275.111, 66.557
1276.322, 111.599
1277.533, 35.543
1278.744, 58.404
1279.955, 69.267
1281.165, 14.881
1282.376, 17.453
1283.586, 39.249
1284.796, 97.710
1286.006, 5.401
1287.215, 145.179
1288.425, 53.853
1289.634, 37.350
1290.843, 88.639
1292.052, 0.817
1293.261, 8.505
1294.469, 22.164
1295.678, 39.002
1296.886, 124.221
1298.094, 22.280
1299.302, 9.583
1300.509, 94.395
1301.717, 37.338
1302.924, 17.784
1304.131, 22.953
1305.338, 25.872
1306.545, 25.562
1307.752, 48.165
1308.958, 41.819
1310.164, 136.916
1311.370, 38.695
1312.576, 108.236
1313.782, 113.731
1314.987, 71.186
1316.193, 137.530
1317.398, 68.858
1318.603, 119.202
1319.807, 38.755
1321.012, 192.000
1322.216, 115.020
1323.421, 138.200
1324.625, 66.919
1325.829, 24.891
1327.032, 110.100
1328.236, 129.939
1329.439, 154.426
1330.642, 148.218
1331.845, 153.938
1333.048, 149.986
1334.251, 138.869
1335.453, 144.134
1336.656, 132.404
1337.858, 132.024
1339.060, 167.383
1340.261, 146.317
1341.463, 158.779
1342.664, 146.282
1343.866, 71.438
1345.067, 139.348
1346.267, 116.475
1347.468, 61.775
1348.669, 159.494
1349.869, 176.754
1351.069, 155.855
1352.269, 104.314
1353.469, 174.763
1354.668, 63.819
1355.868, 130.472
1357.067, 80.403
1358.266, 131.243
1359.465, 73.406
1360.664, 49.357
1361.862, 217.062
1363.061, 12.042
1364.259, 44.269
1365.457, 135.323
1366.655, 56.385
1367.852, 131.944
1369.050, 118.435
1370.247, 32.629
1371.444, 65.409
1372.641, 110.625
1373.838, 1.193
1375.035, 108.550
1376.231, 88.492
1377.427, 126.974
1378.623, 158.284
1379.819, 75.588
1381.015, 23.681
1382.211, 90.848
1383.406, 25.157
1384.601, 67.772
1385.796, 104.175
1386.991, 32.645
1388.185, 105.636
1389.380, 12.924
1390.574, 81.501
1391.768, 149.555
1392.962, 19.683
1394.156, 47.689
1395.350, 91.134
1396.543, 54.062
1397.736, 80.937
1398.929, 106.052
1400.122, 83.962
1401.315, 170.889
1402.507, 0.602
1403.700, 18.181
1404.892, 76.306
1406.084, 39.713
1407.276, 152.303
1408.467, 101.261
1409.659, 78.628
1410.850, 153.545
1412.041, 54.526
1413.232, 45.985
1414.423, 148.554
1415.614, 64.792
1416.804, 140.461
1417.994, 138.374
1419.184, 32.698
1420.374, 48.343
1421.564, 59.834
1422.753, 51.128
1423.943, 101.321
1425.132, 102.835
1426.321, 37.842
1427.510, 133.120
1428.698, 3.718
1429.887, 62.293
1431.075, 31.708
1432.263, 65.001
1433.451, 119.671
1434.639, 37.326
1435.827, 82.394
1437.014, 64.186
1438.201, 94.943
1439.388, 73.296
1440.575, 141.430
1441.762, 75.578
1442.949, 122.663
1444.135, 188.712
1445.321, 125.718
1446.507, 111.581
1447.693, 103.848
1448.879, 125.897
1450.064, 156.712
1451.250, 138.496
1452.435, 106.827
1453.620, 45.665
1454.805, 92.550
1455.989, 81.752
1457.174, 166.838
1458.358, 124.392
1459.542, 165.423
1460.726, 175.284
1461.910, 20.990
1463.093, 206.083
1464.277, 145.192
1465.460, 68.982
1466.643, 191.636
1467.826, 102.304
1469.009, 45.189
1470.191, 203.005
1471.373, 149.246
1472.556, 91.199
1473.738, 166.656
1474.919, 109.566
1476.101, 129.309
1477.283, 143.616
1478.464, 119.113
1479.645, 155.608
1480.826, 113.809
1482.007, 76.470
1483.187, 84.305
1484.368, 1.895
1485.548, 112.345
1486.728, 94.644
1487.908, 52.940
1489.088, 115.207
1490.268, 117.674
1491.447, 137.744
1492.626, 116.088
1493.805, 94.221
1494.984, 115.592
1496.163, 71.750
1497.341, 80.624
1498.520, 80.002
1499.698, 77.578
1500.876, 95.226
1502.054, 96.998
1503.232, 142.893
1504.409, 70.857
1505.586, 114.493
1506.763, 82.762
1507.940, 15.915
1509.117, 98.220
1510.294, 30.751
1511.470, 114.152
1512.647, 44.859
1513.823, 71.013
1514.999, 171.544
1516.174, 118.131
1517.350, 20.853
1518.526, 92.083
1519.701, 106.720
1520.876, 45.832
1522.051, 219.619
1523.226, 0.847
1524.400, 0.000
##END=

File: data/raw/raman/excellent_oriented/Actinolite__R050025-4__Raman__514__0__ccw__Raman_Data_Processed__3729.txt
##NAMES=Actinolite
##RRUFFID=R050025
##IDEAL CHEMISTRY=Ca_2_(Mg_4.5-2.5_Fe^2+^_0.5-2.5_)Si_8_O_22_(OH)_2_
##LOCALITY=Tyrol, Austria
##OWNER=RRUFF
##SOURCE=Eugene Schlepp
##DESCRIPTION=Green colored bladed single crystals
##STATUS=The identification of this mineral has been confirmed by X-ray diffraction and chemical analysis
##URL=rruff.info/R050025
##MEASURED CHEMISTRY=(Ca_.930_Na_.056_Mn_.010_K_.004_)_2_(Mg_.883_Fe_.117_)_5_(Si_.978_Al_.022_)_8_O_22_(OH)_2_
##PIN_ID=L00525
##ORIENTATION=Laser parallel to b* (0 1 0). Fiducial mark perpendicular to laser is parallel to c [0 0 1]
85.706, 0.000
87.101, 3.621
88.496, 12.761
89.890, 153.269
91.284, 481.787
92.678, 356.274
94.071, 474.722
95.465, 312.398
96.858, 239.393
98.251, 182.965
99.644, 203.098
101.036, 349.529
102.428, 437.039
103.820, 542.204
105.212, 792.683
106.604, 887.971
107.995, 1353.174
109.387, 1269.453
110.777, 1553.726
112.168, 1917.357
113.559, 3053.769
114.949, 3469.976
116.339, 4367.332
117.729, 4703.397
119.119, 5165.625
120.508, 5777.603
121.897, 5599.170
123.286, 5595.185
124.675, 4246.914
126.063, 3216.596
127.452, 2495.471
128.840, 1817.844
130.228, 1533.306
131.615, 1154.221
133.003, 916.683
134.390, 548.937
135.777, 641.411
137.164, 492.273
138.550, 606.116
139.937, 467.713
141.323, 226.465
142.709, 71.416
144.094, 73.295
145.480, 10.883
146.865, 56.003
148.250, 91.382
149.635, 120.890
151.019, 48.097
152.403, 140.035
153.788, 354.539
155.171, 1023.442
156.555, 1883.770
157.939, 3861.544
159.322, 6116.790
160.705, 5172.527
162.088, 3767.367
163.470, 2095.815
164.853, 1260.810
166.235, 786.305
167.617, 690.367
168.998, 785.265
170.380, 949.452
171.761, 1545.945
173.142, 2454.277
174.523, 3249.617
175.904, 5173.000
177.284, 7198.997
178.664, 9399.308
180.044, 7715.909
181.424, 6114.272
182.803, 4112.933
184.183, 2717.935
185.562, 2115.249
186.940, 1420.342
188.319, 1209.815
189.698, 869.211
191.076, 826.701
192.454, 762.358
193.831, 693.447
195.209, 565.765
196.586, 521.408
197.963, 613.104
199.340, 464.903
200.717, 599.550
202.093, 533.414
203.470, 581.595
204.846, 702.630
206.221, 715.000
207.597, 962.864
208.972, 971.003
210.347, 1301.384
211.722, 1412.719
213.097, 1730.006
214.472, 2315.232
215.846, 2736.390
217.220, 4163.464
218.594, 4942.448
219.967, 7188.333
221.341, 8707.104
222.714, 9202.748
224.087, 9701.256
225.460, 7441.622
226.832, 6008.848
228.204, 4309.942
229.577, 3465.921
230.948, 2732.800
232.320, 2121.583
233.692, 1816.271
235.063, 1202.866
236.434, 972.368
237.805, 658.779
239.175, 451.100
240.545, 328.331
241.916, 151.475
243.286, 841.529
244.655, 1082.493
246.025, 985.335
247.394, 758.038
248.763, 735.655
250.132, 456.184
251.501, 407.021
252.869, 425.674
254.237, 273.368
255.605, 203.907
256.973, 58.240
258.340, 23.331
259.708, 83.146
261.075, 54.333
262.442, 0.137
263.808, 25.754
265.175, 48.344
266.541, 65.404
267.907, 112.574
269.273, 67.793
270.639, 225.741
272.004, 48.071
273.369, 137.712
274.734, 148.674
276.099, 76.963
277.463, 86.565
278.828, 2.463
280.192, 15.832
281.556, 125.383
282.919, 35.993
284.283, 109.372
285.646, 322.901
287.009, 273.196
288.372, 615.544
289.734, 552.745
291.097, 562.952
292.459, 593.928
293.821, 481.918
295.183, 636.951
296.544, 528.481
297.905, 694.009
299.266, 821.440
300.627, 1046.529
301.988, 1231.799
303.348, 1162.164
304.709, 1224.818
306.069, 867.236
307.428, 747.353
308.788, 662.058
310.147, 443.254
311.507, 537.463
312.865, 331.393
314.224, 409.346
315.583, 227.491
316.941, 305.341
318.299, 331.606
319.657, 231.064
321.015, 370.591
322.372, 286.554
323.729, 323.290
325.086, 374.868
326.443, 463.272
327.800, 638.000
329.156, 717.778
330.512, 1118.643
331.868, 1170.065
333.224, 1364.507
334.579, 1460.047
335.935, 1224.187
337.290, 1483.695
338.645, 1375.575
339.999, 1702.138
341.354, 1758.731
342.708, 1861.558
344.062, 2004.501
345.416, 1747.710
346.769, 1762.873
348.123, 1536.797
349.476, 1465.343
350.829, 1507.798
352.182, 1339.823
353.534, 1378.069
354.887, 1109.069
356.239, 1107.738
357.591, 1093.071
358.942, 1030.825
360.294, 1162.310
361.645, 1093.161
362.996, 1420.080
364.347, 1572.746
365.698, 2195.062
367.048, 2786.512
368.398, 3238.404
369.748, 3295.217
371.098, 3354.161
372.448, 2942.030
373.797, 2361.994
375.146, 1694.915
376.495, 1601.789
377.844, 1197.617
379.192, 1251.399
380.540, 1080.137
381.889, 1103.829
383.236, 1173.477
384.584, 1195.081
385.932, 1443.641
387.279, 1577.157
388.626, 2128.630
389.973, 2511.063
391.319, 3077.569
392.666, 3963.917
394.012, 3724.225
395.358, 3659.492
396.704, 3003.719
398.049, 2265.905
399.394, 1833.052
400.740, 1332.988
402.084, 1298.998
403.429, 1013.022
404.774, 1005.162
406.118, 939.726
407.462, 884.736
408.806, 1037.614
410.150, 1029.755
411.493, 1362.779
412.836, 1489.610
414.179, 1570.104
415.522, 1687.607
416.865, 1545.778
418.207, 1670.165
419.549, 1334.073
420.891, 1221.000
422.233, 1040.279
423.575, 808.249
424.916, 810.352
426.257, 606.712
427.598, 602.179
428.939, 559.908
430.279, 455.633
431.619, 594.130
432.959, 579.946
434.299, 846.736
435.639, 837.918
436.978, 796.991
438.318, 706.521
439.657, 499.711
440.996, 431.754
442.334, 249.323
443.673, 275.793
445.011, 210.051
446.349, 129.942
447.687, 153.286
449.024, 105.682
450.361, 110.282
451.699, 76.739
453.036, 97.813
454.372, 63.833
455.709, 19.435
457.045, 104.630
458.381, 67.171
459.717, 157.587
461.053, 45.313
462.388, 45.417
463.724, 87.627
465.059, 67.630
466.394, 164.580
467.728, 88.233
469.063, 59.373
470.397, 109.201
471.731, 58.139
473.065, 74.463
474.398, 65.913
475.732, 119.849
477.065, 161.633
478.398, 73.075
479.731, 193.695
481.063, 147.475
482.396, 254.208
483.728, 280.420
485.060, 290.910
486.391, 363.598
487.723, 189.637
489.054, 142.377
490.385, 98.419
491.716, 82.947
493.047, 141.434
494.377, 87.883
495.708, 141.297
497.038, 5.678
498.368, 94.021
499.697, 122.339
501.027, 41.631
502.356, 139.892
503.685, 41.128
505.014, 142.335
506.342, 96.512
507.671, 114.658
508.999, 167.806
510.327, 162.934
511.655, 289.044
512.982, 321.149
514.310, 279.238
515.637, 466.324
516.964, 449.398
518.291, 549.457
519.617, 557.514
520.944, 421.557
522.270, 453.590
523.596, 366.621
524.921, 468.638
526.247, 395.670
527.572, 423.688
528.897, 474.693
530.222, 423.682
531.547, 456.652
532.871, 413.604
534.196, 355.538
535.520, 440.452
536.844, 313.347
538.167, 368.223
539.491, 278.079
540.814, 250.917
542.137, 324.736
543.460, 253.544
544.783, 310.334
546.105, 197.105
547.427, 216.858
548.749, 214.593
550.071, 141.310
551.393, 241.008
552.714, 181.688
554.035, 189.351
555.356, 228.996
556.677, 178.624
557.998, 240.234
559.318, 144.827
560.638, 185.408
561.958, 185.980
563.278, 162.549
564.597, 217.121
565.917, 118.679
567.236, 166.219
568.555, 155.742
569.874, 157.252
571.192, 222.750
572.511, 177.239
573.829, 155.722
575.147, 198.198
576.464, 175.674
577.782, 214.152
579.099, 51.643
580.416, 216.150
581.733, 72.668
583.050, 112.224
584.366, 131.806
585.683, 12.407
586.999, 243.021
588.315, 97.604
589.630, 86.032
590.946, 11.790
592.261, 40.369
593.576, 15.501
594.891, 63.567
596.206, 30.587
597.520, 20.432
598.834, 14.500
600.148, 3.410
601.462, 53.024
602.776, 2.486
604.089, 75.231
605.402, 51.275
606.715, 30.780
608.028, 39.343
609.341, 11.447
610.653, 43.317
611.965, 33.609
613.277, 46.381
614.589, 44.936
615.901, 85.689
617.212, 22.582
618.523, 64.196
619.834, 143.352
621.145, 39.086
622.456, 143.934
623.766, 173.765
625.076, 144.106
626.386, 255.800
627.696, 194.733
629.006, 324.896
630.315, 316.239
631.624, 323.218
632.933, 455.064
634.242, 433.498
635.551, 579.652
636.859, 551.495
638.167, 649.328
639.475, 888.701
640.783, 766.789
642.090, 1145.398
643.398, 1218.192
644.705, 1364.324
646.012, 1833.444
647.318, 1886.982
648.625, 2442.470
649.931, 2712.887
651.237, 3104.659
652.543, 3909.578
653.849, 3818.024
655.155, 4395.350
656.460, 4358.576
657.765, 4287.350
659.070, 4851.085
660.375, 4675.515
661.679, 5788.785
662.984, 6196.354
664.288, 7304.042
665.592, 9734.891
666.895, 11020.815
668.199, 16015.673
669.502, 19370.887
670.805, 24188.707
672.108, 30655.355
673.411, 28564.996
674.713, 28642.068
676.016, 23053.879
677.318, 17151.902
678.620, 13909.777
679.921, 9509.592
681.223, 7822.539
682.524, 5961.917
683.825, 4657.898
685.126, 4058.961
686.427, 2986.919
687.727, 2773.812
689.028, 2335.334
690.328, 1960.319
691.628, 1832.298
692.927, 1381.164
694.227, 1338.139
695.526, 1188.133
696.825, 1040.050
698.124, 924.890
699.423, 821.609
700.721, 833.437
702.020, 661.337
703.318, 833.152
704.616, 671.726
705.913, 417.823
707.211, 515.503
708.508, 424.459
709.805, 415.242
711.102, 397.019
712.399, 285.851
713.695, 380.615
714.992, 338.374
716.288, 253.095
717.584, 270.842
718.879, 206.583
720.175, 380.318
721.470, 186.048
722.765, 257.677
724.060, 284.395
725.355, 107.106
726.649, 239.813
727.944, 255.514
729.238, 150.209
730.532, 278.898
731.825, 136.582
733.119, 254.260
734.412, 202.932
735.705, 161.312
736.998, 310.973
738.291, 248.445
739.584, 305.086
740.876, 265.728
742.168, 282.954
743.460, 311.583
744.752, 304.167
746.043, 525.705
747.334, 557.932
748.626, 610.262
749.916, 720.502
751.207, 581.098
752.498, 566.675
753.788, 522.929
755.078, 321.862
756.368, 462.969
757.658, 273.882
758.947, 256.049
760.237, 197.185
761.526, 177.143
762.815, 205.434
764.104, 134.743
765.392, 159.728
766.680, 40.076
767.969, 25.547
769.257, 89.908
770.544, 0.735
771.832, 62.760
773.119, 9.015
774.406, 30.562
775.693, 85.895
776.980, 20.814
778.267, 108.619
779.553, 66.049
780.839, 2.472
782.125, 63.885
783.411, 22.707
784.697, 9.677
785.982, 20.947
787.267, 18.593
788.552, 23.739
789.837, 33.936
791.122, 2.359
792.406, 6.358
793.690, 54.095
794.974, 24.128
796.258, 47.659
797.542, 32.486
798.825, 19.348
800.108, 11.764
801.391, 60.863
802.674, 30.956
803.957, 34.226
805.239, 19.120
806.522, 11.812
807.804, 1.237
809.085, 6.730
810.367, 33.714
811.649, 23.731
812.930, 10.774
814.211, 15.838
815.492, 1.925
816.772, 72.971
818.053, 18.861
819.333, 106.259
820.613, 3.448
821.893, 20.657
823.173, 54.893
824.452, 4.825
825.732, 45.474
827.011, 10.812
828.290, 53.825
829.568, 31.547
830.847, 62.047
832.125, 2.632
833.403, 14.800
834.681, 73.743
835.959, 90.723
837.236, 61.747
838.514, 40.208
839.791, 62.661
841.068, 92.104
842.345, 8.541
843.621, 49.969
844.898, 49.389
846.174, 91.800
847.450, 46.203
848.726, 39.598
850.001, 55.993
851.277, 85.380
852.552, 16.242
853.827, 138.113
855.102, 51.460
856.376, 110.800
857.651, 138.131
858.925, 54.456
860.199, 149.772
861.473, 28.083
862.746, 96.386
864.020, 137.704
865.293, 52.016
866.566, 210.320
867.839, 191.617
869.112, 153.907
870.384, 191.191
871.656, 128.469
872.928, 259.740
874.200, 127.022
875.472, 175.297
876.744, 227.566
878.015, 119.836
879.286, 268.099
880.557, 142.361
881.828, 129.616
883.098, 357.866
884.369, 208.112
885.639, 304.352
886.909, 337.587
888.178, 289.818
889.448, 430.046
890.717, 352.275
891.987, 326.499
893.256, 395.718
894.524, 237.932
895.793, 425.140
897.061, 340.344
898.330, 311.542
899.598, 470.736
900.865, 357.932
902.133, 408.128
903.401, 446.321
904.668, 392.527
905.935, 567.730
907.202, 452.932
908.468, 572.156
909.735, 606.377
911.001, 486.612
912.267, 732.843
913.533, 621.081
914.799, 763.322
916.064, 776.560
917.330, 783.802
918.595, 1041.042
919.860, 1098.069
921.124, 1238.041
922.389, 1515.279
923.653, 1522.683
924.918, 2055.804
926.182, 2341.588
927.445, 2427.366
928.709, 3213.571
929.972, 2997.844
931.236, 3152.056
932.499, 3130.166
933.761, 2550.610
935.024, 2488.717
936.286, 1922.812
937.549, 1730.526
938.811, 1609.687
940.073, 1316.959
941.334, 1510.883
942.596, 1343.280
943.857, 1401.632
945.118, 1583.512
946.379, 1439.679
947.640, 1578.590
948.900, 1663.106
950.161, 1326.498
951.421, 1419.616
952.681, 1093.284
953.940, 1014.344
955.200, 1017.277
956.459, 797.222
957.719, 864.061
958.978, 745.537
960.236, 649.713
961.495, 784.450
962.753, 518.663
964.012, 725.451
965.270, 608.951
966.527, 488.169
967.785, 643.138
969.043, 446.242
970.300, 611.038
971.557, 552.756
972.814, 471.629
974.071, 557.554
975.327, 476.471
976.583, 429.780
977.840, 543.247
979.095, 369.717
980.351, 523.749
981.607, 506.035
982.862, 369.105
984.117, 557.316
985.372, 277.588
986.627, 502.719
987.882, 424.415
989.136, 348.503
990.390, 464.504
991.644, 331.603
992.898, 375.763
994.152, 404.748
995.405, 328.805
996.659, 501.865
997.912, 350.032
999.165, 405.087
1000.417, 513.172
1001.670, 396.275
1002.922, 582.458
1004.174, 559.603
1005.426, 472.939
1006.678, 611.135
1007.930, 558.330
1009.181, 563.522
1010.432, 671.655
1011.683, 557.048
1012.934, 803.087
1014.185, 826.762
1015.435, 761.972
1016.685, 917.135
1017.935, 870.388
1019.185, 938.614
1020.435, 1112.050
1021.684, 1059.386
1022.934, 1429.621
1024.183, 1430.939
1025.432, 1714.176
1026.680, 2152.498
1027.929, 2076.160
1029.177, 2385.409
1030.425, 2357.831
1031.673, 1977.120
1032.921, 2153.406
1034.169, 1660.422
1035.416, 1616.683
1036.663, 1708.173
1037.911, 1544.005
1039.157, 1702.375
1040.404, 1708.568
1041.650, 1716.840
1042.897, 2209.310
1044.143, 2129.732
1045.389, 2553.021
1046.634, 2950.482
1047.880, 3024.010
1049.125, 4116.390
1050.371, 4311.045
1051.615, 5324.428
1052.860, 6703.040
1054.105, 7176.337
1055.349, 9179.623
1056.593, 10043.165
1057.837, 9899.616
1059.081, 11219.034
1060.325, 9530.777
1061.568, 8577.293
1062.812, 7620.910
1064.055, 5709.624
1065.298, 5510.008
1066.540, 4546.174
1067.783, 4090.655
1069.025, 3979.009
1070.267, 3131.702
1071.509, 2939.536
1072.751, 2484.937
1073.993, 1929.473
1075.234, 1975.942
1076.475, 1523.320
1077.716, 1430.802
1078.957, 1402.337
1080.198, 1076.876
1081.438, 1194.362
1082.679, 981.643
1083.919, 912.214
1085.159, 994.607
1086.398, 713.029
1087.638, 840.304
1088.877, 772.633
1090.116, 591.163
1091.355, 728.510
1092.594, 565.024
1093.833, 547.663
1095.071, 612.200
1096.309, 378.745
1097.547, 491.705
1098.785, 450.380
1100.023, 394.133
1101.260, 528.772
1102.498, 345.300
1103.735, 454.867
1104.972, 434.256
1106.208, 323.946
1107.445, 383.721
1108.681, 353.275
1109.918, 337.950
1111.154, 445.672
1112.389, 303.149
1113.625, 296.205
1114.860, 354.614
1116.096, 237.027
1117.331, 364.722
1118.566, 316.131
1119.800, 210.854
1121.035, 305.438
1122.269, 200.873
1123.503, 290.578
1124.737, 266.067
1125.971, 119.520
1127.205, 295.984
1128.438, 138.451
1129.671, 171.207
1130.904, 140.675
1132.137, 59.138
1133.370, 148.844
1134.602, 165.309
1135.834, 73.767
1137.066, 211.686
1138.298, 54.396
1139.530, 123.864
1140.762, 171.577
1141.993, 34.968
1143.224, 211.187
1144.455, 49.043
1145.686, 71.466
1146.917, 161.603
1148.147, 43.709
1149.377, 114.963
1150.607, 140.013
1151.837, 76.381
1153.067, 69.280
1154.296, 26.014
1155.526, 46.641
1156.755, 103.550
1157.984, 71.308
1159.213, 3.855
1160.441, 158.644
1161.670, 93.806
1162.898, 99.727
1164.126, 78.922
1165.354, 52.167
1166.581, 122.744
1167.809, 12.017
1169.036, 37.228
1170.263, 99.547
1171.490, 68.263
1172.717, 122.155
1173.943, 49.406
1175.170, 24.375
1176.396, 86.220
1177.622, 19.843
1178.848, 62.223
1180.073, 67.019
1181.299, 11.765
1182.524, 120.499
1183.749, 24.910
1184.974, 7.093
1186.199, 55.159
1187.423, 28.544
1188.648, 119.392
1189.872, 41.639
1191.096, 53.522
1192.320, 104.636
1193.543, 45.807
1194.767, 30.675
1195.990, 66.528
1197.213, 15.883
1198.436, 67.929
1199.659, 13.907
1200.881, 25.310
1202.104, 174.440
1203.326, 32.551
1204.548, 90.729
1205.770, 63.027
1206.991, 31.157
1208.213, 39.445
1209.434, 16.346
1210.655, 3.580
1211.876, 73.130
1213.096, 4.926
1214.317, 50.626
1215.537, 81.120
1216.757, 8.278
1217.977, 14.262
1219.197, 73.175
1220.417, 42.486
1221.636, 58.269
1222.855, 80.921
1224.074, 58.480
1225.293, 45.834
1226.512, 47.610
1227.731, 59.927
1228.949, 146.226
1230.167, 39.195
1231.385, 85.048
1232.603, 86.990
1233.820, 1.639
1235.038, 185.862
1236.255, 79.058
1237.472, 162.616
1238.689, 85.776
1239.906, 57.100
1241.122, 82.247
1242.338, 84.366
1243.555, 17.723
1244.771, 56.923
1245.986, 40.894
1247.202, 70.175
1248.417, 97.218
1249.633, 87.247
1250.848, 131.261
1252.063, 57.263
1253.277, 38.646
1254.492, 91.618
1255.706, 63.570
1256.920, 54.033
1258.134, 114.952
1259.348, 20.855
1260.562, 189.736
1261.775, 140.599
1262.988, 68.444
1264.201, 212.306
1265.414, 61.107
1266.627, 101.134
1267.839, 141.896
1269.052, 74.627
1270.264, 130.928
1271.476, 158.606
1272.688, 261.458
1273.899, 254.160
1275.111, 70.762
1276.322, 141.606
1277.533, 147.166
1278.744, 6.696
1279.955, 159.477
1281.165, 152.950
1282.376, 46.403
1283.586, 88.248
1284.796, 152.632
1286.006, 84.998
1287.215, 162.455
1288.425, 26.319
1289.634, 49.620
1290.843, 180.900
1292.052, 27.163
1293.261, 79.517
1294.469, 75.676
1295.678, 0.129
1296.886, 162.208
1298.094, 40.343
1299.302, 57.458
1300.509, 80.507
1301.717, 38.574
1302.924, 52.615
1304.131, 94.605
1305.338, 11.661
1306.545, 89.209
1307.752, 75.592
1308.958, 21.581
1310.164, 151.546
1311.370, 64.286
1312.576, 14.032
1313.782, 158.558
1314.987, 12.150
1316.193, 159.813
1317.398, 78.373
1318.603, 8.008
1319.807, 120.593
1321.012, 41.740
1322.216, 19.278
1323.421, 192.893
1324.625, 2.665
1325.829, 100.755
1327.032, 84.422
1328.236, 13.181
1329.439, 188.958
1330.642, 76.733
1331.845, 62.947
1333.048, 179.314
1334.251, 44.420
1335.453, 94.624
1336.656, 183.688
1337.858, 71.863
1339.060, 276.842
1340.261, 156.732
1341.463, 23.750
1342.664, 279.406
1343.866, 96.395
1345.067, 161.049
1346.267, 201.995
1347.468, 52.928
1348.669, 145.582
1349.869, 107.387
1351.069, 89.112
1352.269, 180.489
1353.469, 54.065
1354.668, 20.521
1355.868, 139.855
1357.067, 41.497
1358.266, 118.332
1359.465, 170.832
1360.664, 6.559
1361.862, 170.694
1363.061, 189.422
1364.259, 29.935
1365.457, 188.304
1366.655, 168.730
1367.852, 82.247
1369.050, 160.480
1370.247, 37.616
1371.444, 141.675
1372.641, 214.738
1373.838, 0.000
1375.035, 146.627
1376.231, 39.512
1377.427, 50.819
1378.623, 118.854
1379.819, 27.818
1381.015, 43.158
1382.211, 199.207
1383.406, 82.517
1384.601, 122.007
1385.796, 240.896
1386.991, 65.010
1388.185, 249.135
1389.380, 122.954
1390.574, 72.147
1391.768, 181.265
1392.962, 145.537
1394.156, 177.601
1395.350, 141.980
1396.543, 44.981
1397.736, 225.298
1398.929, 167.077
1400.122, 32.782
1401.315, 228.700
1402.507, 209.562
1403.700, 428.281
1404.892, 270.480
1406.084, 259.843
1407.276, 114.729
1408.467, 210.556
1409.659, 65.415
1410.850, 141.487
1412.041, 169.685
1413.232, 23.120
1414.423, 297.432
1415.614, 70.714
1416.804, 100.837
1417.994, 226.104
1419.184, 52.908
1420.374, 144.303
1421.564, 271.046
1422.753, 45.602
1423.943, 146.690
1425.132, 226.674
1426.321, 25.011
1427.510, 246.921
1428.698, 109.267
1429.887, 75.367
1431.075, 357.377
1432.263, 304.061
1433.451, 188.223
1434.639, 311.296
1435.827, 72.949
1437.014, 196.570
1438.201, 190.846
1439.388, 56.079
1440.575, 255.364
1441.762, 117.626
1442.949, 88.513
1444.135, 251.891
1445.321, 106.519
1446.507, 162.143
1447.693, 163.917
1448.879, 107.564
1450.064, 175.821
1451.250, 176.359
1452.435, 44.700
1453.620, 256.198
1454.805, 123.551
1455.989, 70.825
1457.174, 270.061
1458.358, 112.881
1459.542, 195.899
1460.726, 185.867
1461.910, 47.683
1463.093, 211.911
1464.277, 221.761
1465.460, 13.969
1466.643, 204.047
1467.826, 95.115
1469.009, 144.926
1470.191, 257.894
1471.373, 145.361
1472.556, 131.216
1473.738, 330.640
1474.919, 228.367
1476.101, 249.604
1477.283, 260.192
1478.464, 116.104
1479.645, 245.418
1480.826, 248.846
1482.007, 66.634
1483.187, 258.786
1484.368, 141.877
1485.548, 22.422
1486.728, 343.869
1487.908, 121.383
1489.088, 136.375
1490.268, 238.807
1491.447, 16.658
1492.626, 147.072
1493.805, 195.515
1494.984, 56.950
1496.163, 333.360
1497.341, 124.763
1498.520, 56.171
1499.698, 423.500
1500.876, 130.143
1502.054, 106.633
1503.232, 298.326
1504.409, 17.762
1505.586, 155.515
1506.763, 231.214
1507.940, 59.526
1509.117, 294.620
1510.294, 161.226
1511.470, 36.255
1512.647, 275.204
1513.823, 68.160
1514.999, 0.000
##END=
