Repository: gordondowns/cs224w-project

File: data/raw/raman/excellent_oriented/Actinolite__R040063-4__Raman__514__0__ccw__Raman_Data_Processed__1507.txt
##NAMES=Actinolite
##RRUFFID=R040063
##IDEAL CHEMISTRY=Ca_2_(Mg_4.5-2.5_Fe^2+^_0.5-2.5_)Si_8_O_22_(OH)_2_
##LOCALITY=Harford County, Maryland, USA
##OWNER=RRUFF
##SOURCE=University of Arizona Mineral Museum
##DESCRIPTION=Mass of green acicular to bladed crystals associated with chlorite
##STATUS=The identification of this mineral has been confirmed by X-ray diffraction and chemical analysis
##URL=rruff.info/R040063
##MEASURED CHEMISTRY=(Ca_1.90_Na_0.06_Mn_0.04_)_Σ=2_(Mg_4.35_Fe_0.65_)_Σ=5_(Si_7.92_Al_0.08_)_Σ=8_O_22_(OH)_2_
##PIN_ID=S00044
##ORIENTATION=Laser parallel to b* (0 1 0). Fiducial mark perpendicular to laser is parallel to c [0 0 1]
146.865, 0.000
148.250, 0.627
149.635, 3.838
151.019, 97.367
152.403, 196.164
153.788, 437.289
155.171, 507.733
156.555, 532.424
157.939, 547.451
159.322, 553.050
160.705, 441.641
162.088, 321.887
163.470, 291.057
164.853, 258.958
166.235, 387.086
167.617, 660.090
168.998, 1210.735
170.380, 1883.859
171.761, 2996.341
173.142, 3959.099
174.523, 5069.067
175.904, 5559.270
177.284, 5426.411
178.664, 5010.116
180.044, 4009.485
181.424, 2920.444
182.803, 2086.803
184.183, 1519.634
185.562, 1012.000
186.940, 579.970
188.319, 437.608
189.698, 352.963
191.076, 151.065
192.454, 188.942
193.831, 139.617
195.209, 111.116
196.586, 89.459
197.963, 116.663
199.340, 123.735
200.717, 110.688
202.093, 178.530
203.470, 180.269
204.846, 376.242
206.221, 356.721
207.597, 580.536
208.972, 819.766
210.347, 1165.182
211.722, 1529.331
213.097, 1986.891
214.472, 2822.974
215.846, 3573.104
217.220, 4491.281
218.594, 5272.494
219.967, 5705.733
221.341, 5868.988
222.714, 5542.289
224.087, 5055.755
225.460, 4410.383
226.832, 3712.150
228.204, 3057.133
229.577, 2596.251
230.948, 2125.467
232.320, 1788.748
233.692, 1387.042
235.063, 1096.349
236.434, 922.698
237.805, 705.070
239.175, 482.481
240.545, 469.948
241.916, 450.519
243.286, 387.156
244.655, 343.813
246.025, 337.488
247.394, 425.169
248.763, 387.853
250.132, 404.537
251.501, 322.219
252.869, 291.898
254.237, 224.573
255.605, 150.244
256.973, 169.909
258.340, 468.567
259.708, 241.169
261.075, 417.844
262.442, 2.450
263.808, 19.969
265.175, 110.412
266.541, 7.879
267.907, 72.371
269.273, 42.884
270.639, 123.420
272.004, 75.978
273.369, 124.559
274.734, 104.162
276.099, 21.787
277.463, 31.434
278.828, 6.104
280.192, 106.206
281.556, 114.493
282.919, 214.758
284.283, 365.001
285.646, 463.223
287.009, 567.417
288.372, 615.521
289.734, 552.521
291.097, 585.398
292.459, 513.125
293.821, 401.715
295.183, 511.247
296.544, 430.722
297.905, 471.976
299.266, 509.016
300.627, 410.529
301.988, 512.824
303.348, 435.664
304.709, 495.233
306.069, 650.745
307.428, 327.043
308.788, 247.906
310.147, 213.194
311.507, 218.693
312.865, 169.773
314.224, 192.491
315.583, 190.988
316.941, 195.010
318.299, 227.769
319.657, 248.392
321.015, 297.090
322.372, 356.845
323.729, 420.054
325.086, 587.032
326.443, 733.066
327.800, 940.332
329.156, 1050.580
330.512, 1152.047
331.868, 1152.708
333.224, 1156.491
334.579, 1206.720
335.935, 1250.080
337.290, 1352.208
338.645, 1364.814
339.999, 1432.912
341.354, 1452.143
342.708, 1461.304
344.062, 1440.426
345.416, 1545.158
346.769, 1470.836
348.123, 1428.479
349.476, 1507.090
350.829, 1373.671
352.182, 1410.222
353.534, 1391.745
354.887, 1473.242
356.239, 1601.711
357.591, 1691.156
358.942, 2038.576
360.294, 2489.971
361.645, 3043.343
362.996, 3849.692
364.347, 4660.017
365.698, 5294.321
367.048, 5768.601
368.398, 5692.849
369.748, 5216.949
371.098, 4488.946
372.448, 3769.783
373.797, 3095.442
375.146, 2597.981
376.495, 2270.459
377.844, 2012.930
379.192, 1882.393
380.540, 1839.849
381.889, 1937.298
383.236, 2070.739
384.584, 2334.171
385.932, 2649.595
387.279, 3101.012
388.626, 3471.417
389.973, 3717.812
391.319, 3818.194
392.666, 3693.565
394.012, 3293.923
395.358, 2797.269
396.704, 2341.600
398.049, 1872.917
399.394, 1514.221
400.740, 1284.511
402.084, 1117.787
403.429, 1007.049
404.774, 1108.295
406.118, 1093.526
407.462, 1124.741
408.806, 1210.941
410.150, 1306.125
411.493, 1335.294
412.836, 1332.660
414.179, 1301.582
415.522, 1215.702
416.865, 1130.806
418.207, 973.893
419.549, 864.965
420.891, 730.020
422.233, 667.058
423.575, 474.080
424.916, 375.257
426.257, 393.997
427.598, 279.033
428.939, 371.618
430.279, 332.188
431.619, 414.379
432.959, 315.092
434.299, 427.730
435.639, 410.991
436.978, 380.647
438.318, 289.418
439.657, 283.591
440.996, 191.985
442.334, 147.000
443.673, 27.846
445.011, 69.616
446.349, 11.371
447.687, 37.104
449.024, 43.180
450.361, 96.502
451.699, 28.817
453.036, 18.180
454.372, 30.497
455.709, 39.907
457.045, 20.657
458.381, 67.200
459.717, 16.277
461.053, 1.804
462.388, 8.364
463.724, 23.502
465.059, 47.613
466.394, 1.691
467.728, 37.043
469.063, 0.158
470.397, 3.315
471.731, 68.561
473.065, 26.500
474.398, 35.521
475.732, 28.476
477.065, 75.481
478.398, 107.422
479.731, 641.350
481.063, 329.961
482.396, 572.174
483.728, 4.070
485.060, 127.949
486.391, 120.827
487.723, 69.715
489.054, 76.582
490.385, 0.456
491.716, 29.295
493.047, 4.886
494.377, 44.071
495.708, 12.704
497.038, 17.534
498.368, 29.185
499.697, 100.879
501.027, 63.558
502.356, 72.213
503.685, 71.876
505.014, 155.518
506.342, 194.140
507.671, 201.752
508.999, 289.346
510.327, 266.925
511.655, 302.490
512.982, 416.036
514.310, 360.564
515.637, 508.074
516.964, 551.570
518.291, 526.050
519.617, 561.515
520.944, 631.964
522.270, 545.403
523.596, 499.826
524.921, 560.229
526.247, 577.615
527.572, 578.983
528.897, 577.333
530.222, 647.667
531.547, 572.982
532.871, 628.282
534.196, 553.567
535.520, 610.837
536.844, 431.092
538.167, 473.332
539.491, 424.558
540.814, 489.769
542.137, 464.966
543.460, 360.146
544.783, 436.313
546.105, 343.465
547.427, 474.602
548.749, 384.724
550.071, 318.831
551.393, 243.923
552.714, 230.852
554.035, 216.810
555.356, 264.109
556.677, 224.143
557.998, 316.160
559.318, 284.164
560.638, 234.152
561.958, 281.125
563.278, 260.084
564.597, 273.029
565.917, 307.958
567.236, 173.873
568.555, 236.773
569.874, 159.659
571.192, 250.530
572.511, 236.386
573.829, 226.229
575.147, 350.056
576.464, 209.869
577.782, 291.668
579.099, 248.452
580.416, 242.223
581.733, 271.979
583.050, 200.721
584.366, 305.453
585.683, 271.181
586.999, 105.930
588.315, 90.671
589.630, 163.422
590.946, 16.174
592.261, 17.946
593.576, 71.724
594.891, 37.523
596.206, 44.339
597.520, 36.150
598.834, 117.957
600.148, 85.756
601.462, 122.500
602.776, 138.926
604.089, 135.509
605.402, 166.303
606.715, 134.343
608.028, 155.548
609.341, 125.989
610.653, 142.072
611.965, 107.813
613.277, 195.671
614.589, 174.025
615.901, 145.661
617.212, 227.139
618.523, 278.072
619.834, 176.896
621.145, 326.208
622.456, 246.650
623.766, 398.572
625.076, 446.522
626.386, 383.238
627.696, 477.113
629.006, 558.190
630.315, 550.683
631.624, 578.637
632.933, 531.677
634.242, 686.942
635.551, 640.715
636.859, 877.952
638.167, 995.259
639.475, 1109.605
640.783, 1207.870
642.090, 1497.199
643.398, 1805.808
644.705, 2040.034
646.012, 2360.294
647.318, 2776.046
648.625, 3163.923
649.931, 3514.657
651.237, 3900.607
652.543, 4080.796
653.849, 4363.761
655.155, 4461.419
656.460, 4641.206
657.765, 4922.553
659.070, 5372.434
660.375, 5939.343
661.679, 7029.246
662.984, 8359.626
664.288, 10401.694
665.592, 13032.100
666.895, 16153.131
668.199, 19944.236
669.502, 22914.463
670.805, 25204.855
672.108, 24955.107
673.411, 23685.898
674.713, 19926.797
676.016, 16667.314
677.318, 13238.066
678.620, 10450.036
679.921, 8150.289
681.223, 6320.399
682.524, 5050.500
683.825, 4120.591
685.126, 3420.811
686.427, 2930.882
687.727, 2428.967
689.028, 2212.019
690.328, 1821.060
691.628, 1628.140
692.927, 1481.232
694.227, 1200.245
695.526, 1161.368
696.825, 1076.361
698.124, 895.346
699.423, 898.321
700.721, 746.288
702.020, 788.244
703.318, 709.192
704.616, 600.131
705.913, 565.060
707.211, 435.981
708.508, 518.893
709.805, 402.796
711.102, 443.690
712.399, 293.577
713.695, 378.454
714.992, 314.323
716.288, 248.184
717.584, 344.037
718.879, 304.880
720.175, 314.717
721.470, 180.544
722.765, 260.364
724.060, 217.176
725.355, 257.980
726.649, 315.776
727.944, 331.565
729.238, 299.346
730.532, 297.120
731.825, 233.885
733.119, 347.644
734.412, 353.396
735.705, 206.140
736.998, 338.876
738.291, 337.606
739.584, 342.329
740.876, 483.044
742.168, 527.753
743.460, 662.315
744.752, 808.807
746.043, 850.495
747.334, 829.572
748.626, 915.669
749.916, 790.061
751.207, 795.305
752.498, 654.570
753.788, 635.797
755.078, 487.360
756.368, 424.783
757.658, 362.354
758.947, 272.977
760.237, 285.596
761.526, 220.213
762.815, 108.828
764.104, 118.456
765.392, 261.065
766.680, 80.698
767.969, 142.272
769.257, 120.909
770.544, 103.559
771.832, 18.207
773.119, 48.849
774.406, 10.502
775.693, 72.137
776.980, 50.781
778.267, 50.434
779.553, 64.275
780.839, 15.769
782.125, 56.447
783.411, 54.128
784.697, 70.810
785.982, 6.488
787.267, 11.826
788.552, 7.915
789.837, 3.378
791.122, 9.683
792.406, 7.000
793.690, 40.331
794.974, 6.693
796.258, 47.068
797.542, 63.473
798.825, 105.919
800.108, 10.570
801.391, 101.944
802.674, 51.478
803.957, 13.098
805.239, 114.685
806.522, 62.331
807.804, 55.002
809.085, 92.296
810.367, 12.603
811.649, 17.095
812.930, 72.191
814.211, 108.523
815.492, 62.697
816.772, 29.917
818.053, 26.870
819.333, 21.323
820.613, 9.489
821.893, 11.314
823.173, 54.849
824.452, 11.008
825.732, 42.161
827.011, 6.688
828.290, 9.371
829.568, 1.422
830.847, 7.301
832.125, 30.189
833.403, 23.902
834.681, 88.990
835.959, 103.074
837.236, 110.156
838.514, 19.234
839.791, 66.310
841.068, 45.383
842.345, 55.458
843.621, 51.532
844.898, 37.604
846.174, 31.675
847.450, 120.741
848.726, 18.807
850.001, 56.869
851.277, 157.929
852.552, 195.986
853.827, 209.042
855.102, 241.096
856.376, 204.149
857.651, 231.161
858.925, 284.260
860.199, 239.318
861.473, 218.389
862.746, 206.828
864.020, 407.532
865.293, 265.604
866.566, 289.678
867.839, 422.749
869.112, 283.821
870.384, 267.894
871.656, 226.984
872.928, 316.074
874.200, 116.167
875.472, 337.259
876.744, 266.350
878.015, 217.440
879.286, 385.533
880.557, 328.625
881.828, 370.720
883.098, 288.835
884.369, 368.950
885.639, 354.905
886.909, 294.184
888.178, 389.299
889.448, 350.417
890.717, 380.534
891.987, 418.653
893.256, 245.777
894.524, 323.909
895.793, 284.053
897.061, 238.197
898.330, 323.343
899.598, 357.513
900.865, 317.685
902.133, 288.882
903.401, 432.081
904.668, 279.294
905.935, 295.510
907.202, 400.727
908.468, 364.943
909.735, 418.162
911.001, 368.382
912.267, 529.600
913.533, 505.820
914.799, 580.042
916.064, 560.272
917.330, 598.505
918.595, 777.748
919.860, 756.996
921.124, 876.245
922.389, 855.495
923.653, 1264.746
924.918, 1263.741
926.182, 1422.869
927.445, 1561.006
928.709, 1730.234
929.972, 1789.377
931.236, 1618.520
932.499, 1527.724
933.761, 1396.726
935.024, 1095.899
936.286, 1075.064
937.549, 1014.302
938.811, 982.718
940.073, 987.744
941.334, 1070.696
942.596, 1019.292
943.857, 1057.549
945.118, 1095.955
946.379, 1262.312
947.640, 1170.742
948.900, 1176.689
950.161, 841.615
951.421, 863.887
952.681, 782.899
953.940, 755.442
955.200, 624.633
956.459, 532.769
957.719, 414.554
958.978, 373.529
960.236, 325.204
961.495, 322.098
962.753, 323.546
964.012, 301.531
965.270, 290.823
966.527, 333.116
967.785, 322.405
969.043, 291.565
970.300, 279.043
971.557, 238.179
972.814, 236.683
974.071, 225.108
975.327, 194.402
976.583, 173.520
977.840, 262.771
979.095, 221.483
980.351, 210.077
981.607, 279.044
982.862, 147.926
984.117, 345.428
985.372, 224.854
986.627, 234.200
987.882, 333.550
989.136, 262.903
990.390, 202.139
991.644, 241.716
992.898, 242.481
994.152, 351.952
995.405, 241.516
996.659, 281.083
997.912, 360.409
999.165, 350.043
1000.417, 609.328
1001.670, 578.735
1002.922, 688.230
1004.174, 717.645
1005.426, 517.243
1006.678, 516.664
1007.930, 716.089
1009.181, 678.095
1010.432, 767.563
1011.683, 820.306
1012.934, 839.745
1014.185, 970.678
1015.435, 1020.123
1016.685, 969.941
1017.935, 1169.432
1019.185, 1279.477
1020.435, 1598.942
1021.684, 1803.295
1022.934, 2142.764
1024.183, 2702.945
1025.432, 3072.618
1026.680, 3242.094
1027.929, 3346.804
1029.177, 3291.769
1030.425, 3071.645
1031.673, 2701.699
1032.921, 2236.076
1034.169, 2085.854
1035.416, 1685.816
1036.663, 1485.694
1037.911, 1495.205
1039.157, 1205.215
1040.404, 1404.850
1041.650, 1404.828
1042.897, 1495.225
1044.143, 1596.965
1045.389, 1528.782
1046.634, 1858.585
1047.880, 2158.537
1049.125, 2383.591
1050.371, 2923.125
1051.615, 3227.613
1052.860, 3687.870
1054.105, 4349.976
1055.349, 4679.522
1056.593, 5049.068
1057.837, 4728.625
1059.081, 4748.180
1060.325, 4447.729
1061.568, 4097.299
1062.812, 3907.174
1064.055, 3637.100
1065.298, 3848.624
1066.540, 3568.184
1067.783, 3470.551
1069.025, 3161.197
1070.267, 2930.751
1071.509, 2420.511
1072.751, 2180.276
1073.993, 1889.884
1075.234, 1559.763
1076.475, 1399.361
1077.716, 1199.097
1078.957, 1198.852
1080.198, 1138.429
1081.438, 918.207
1082.679, 967.825
1083.919, 877.406
1085.159, 686.987
1086.398, 736.564
1087.638, 706.505
1088.877, 576.556
1090.116, 456.321
1091.355, 455.905
1092.594, 425.743
1093.833, 485.356
1095.071, 474.943
1096.309, 414.538
1097.547, 414.130
1098.785, 413.986
1100.023, 333.603
1101.260, 353.312
1102.498, 352.952
1103.735, 332.613
1104.972, 442.905
1106.208, 352.563
1107.445, 252.245
1108.681, 402.290
1109.918, 201.995
1111.154, 221.693
1112.389, 341.479
1113.625, 241.195
1114.860, 271.209
1116.096, 250.927
1117.331, 260.988
1118.566, 225.957
1119.800, 160.488
1121.035, 140.223
1122.269, 150.093
1123.503, 109.811
1124.737, 137.809
1125.971, 89.220
1127.205, 158.914
1128.438, 148.603
1129.671, 108.286
1130.904, 27.963
1132.137, 77.934
1133.370, 17.603
1134.602, 117.299
1135.834, 76.953
1137.066, 136.597
1138.298, 110.483
1139.530, 30.107
1140.762, 30.279
1141.993, 59.770
1143.224, 39.403
1144.455, 29.334
1145.686, 158.975
1146.917, 28.516
1148.147, 98.551
1149.377, 108.202
1150.607, 67.773
1151.837, 177.600
1153.067, 47.080
1154.296, 126.996
1155.526, 126.790
1156.755, 43.497
1157.984, 85.908
1159.213, 54.227
1160.441, 215.714
1161.670, 24.409
1162.898, 124.898
1164.126, 16.745
1165.354, 96.021
1166.581, 4.717
1167.809, 115.166
1169.036, 75.495
1170.263, 143.673
1171.490, 6.586
1172.717, 62.546
1173.943, 152.058
1175.170, 61.446
1176.396, 0.528
1177.622, 19.706
1178.848, 1.158
1180.073, 71.981
1181.299, 47.214
1182.524, 6.154
1183.749, 25.124
1184.974, 114.544
1186.199, 3.723
1187.423, 99.098
1188.648, 18.580
1189.872, 2.602
1191.096, 23.640
1192.320, 24.487
1193.543, 64.227
1194.767, 37.763
1195.990, 73.081
1197.213, 155.715
1198.436, 62.205
1199.659, 6.635
1200.881, 23.450
1202.104, 185.114
1203.326, 333.637
1204.548, 364.969
1205.770, 373.361
1206.991, 310.665
1208.213, 365.431
1209.434, 83.762
1210.655, 72.447
1211.876, 8.635
1213.096, 189.610
1214.317, 21.523
1215.537, 6.744
1216.757, 185.046
1217.977, 114.245
1219.197, 112.670
1220.417, 151.372
1221.636, 93.638
1222.855, 163.154
1224.074, 131.866
1225.293, 131.902
1226.512, 231.455
1227.731, 132.886
1228.949, 170.967
1230.167, 189.173
1231.385, 188.163
1232.603, 216.202
1233.820, 94.569
1235.038, 76.713
1236.255, 144.543
1237.472, 202.889
1238.689, 121.087
1239.906, 298.832
1241.122, 207.637
1242.338, 205.350
1243.555, 263.043
1244.771, 130.968
1245.986, 258.808
1247.202, 176.566
1248.417, 315.221
1249.633, 332.823
1250.848, 60.409
1252.063, 198.503
1253.277, 316.048
1254.492, 113.934
1255.706, 361.441
1256.920, 218.930
1258.134, 176.646
1259.348, 194.073
1260.562, 121.647
1261.775, 351.282
1262.988, 118.644
1264.201, 322.071
1265.414, 199.558
1266.627, 206.852
1267.839, 174.461
1269.052, 381.707
1270.264, 218.925
1271.476, 296.120
1272.688, 283.383
1273.899, 250.727
1275.111, 247.862
1276.322, 334.950
1277.533, 141.966
1278.744, 319.057
1279.955, 205.860
1281.165, 243.675
1282.376, 270.644
1283.586, 22.453
1284.796, 354.415
1286.006, 281.050
1287.215, 106.421
1288.425, 203.088
1289.634, 129.616
1290.843, 196.062
1292.052, 262.688
1293.261, 99.055
1294.469, 185.596
1295.678, 202.104
1296.886, 138.501
1298.094, 254.957
1299.302, 111.199
1300.509, 137.560
1301.717, 153.878
1302.924, 237.565
1304.131, 103.736
1305.338, 86.602
1306.545, 92.740
1307.752, 297.324
1308.958, 3.364
1310.164, 308.997
1311.370, 314.931
1312.576, 80.284
1313.782, 186.179
1314.987, 227.159
1316.193, 82.991
1317.398, 308.082
1318.603, 113.649
1319.807, 139.385
1321.012, 304.852
1322.216, 179.928
1323.421, 185.076
1324.625, 170.015
1325.829, 146.817
1327.032, 275.744
1328.236, 190.670
1329.439, 85.647
1330.642, 130.945
1331.845, 64.290
1333.048, 70.813
1334.251, 205.539
1335.453, 159.812
1336.656, 102.705
1337.858, 225.484
1339.060, 39.755
1340.261, 84.819
1341.463, 144.260
1342.664, 20.815
1343.866, 109.123
1345.067, 13.260
1346.267, 155.513
1347.468, 160.289
1348.669, 14.967
1349.869, 189.734
1351.069, 134.409
1352.269, 50.946
1353.469, 333.650
1354.668, 87.911
1355.868, 52.094
1357.067, 264.651
1358.266, 49.145
1359.465, 150.808
1360.664, 134.165
1361.862, 18.594
1363.061, 92.793
1364.259, 46.968
1365.457, 38.718
1366.655, 5.181
1367.852, 39.609
1369.050, 16.234
1370.247, 27.896
1371.444, 27.511
1372.641, 126.603
1373.838, 91.087
1375.035, 15.365
1376.231, 119.561
1377.427, 53.695
1378.623, 41.087
1379.819, 154.723
1381.015, 50.383
1382.211, 66.287
1383.406, 361.891
1384.601, 17.649
1385.796, 183.438
1386.991, 288.505
1388.185, 103.833
1389.380, 119.498
1390.574, 134.996
1391.768, 20.210
1392.962, 345.313
1394.156, 220.684
1395.350, 55.902
1396.543, 301.251
1397.736, 76.561
1398.929, 181.831
1400.122, 266.705
1401.315, 101.849
1402.507, 221.835
1403.700, 116.892
1404.892, 8.713
1406.084, 335.716
1407.276, 69.970
1408.467, 114.686
1409.659, 189.130
1410.850, 72.937
1412.041, 217.385
1413.232, 160.766
1414.423, 194.820
1415.614, 126.092
1416.804, 99.900
1417.994, 144.430
1419.184, 228.293
1420.374, 121.974
1421.564, 136.434
1422.753, 290.681
1423.943, 24.987
1425.132, 298.769
1426.321, 263.019
1427.510, 136.503
1428.698, 290.091
1429.887, 186.920
1431.075, 150.258
1432.263, 428.525
1433.451, 150.438
1434.639, 329.818
1435.827, 293.819
1437.014, 239.267
1438.201, 361.679
1439.388, 314.713
1440.575, 258.472
1441.762, 500.113
1442.949, 395.307
1444.135, 355.199
1445.321, 622.169
1446.507, 308.875
1447.693, 529.722
1448.879, 621.862
1450.064, 446.448
1451.250, 587.631
1452.435, 498.494
1453.620, 361.499
1454.805, 713.472
1455.989, 673.706
1457.174, 416.360
1458.358, 777.682
1459.542, 409.247
1460.726, 580.930
1461.910, 632.779
1463.093, 519.269
1464.277, 615.107
1465.460, 465.674
1466.643, 177.002
1467.826, 677.957
1469.009, 338.431
1470.191, 469.077
1471.373, 599.727
1472.556, 417.865
1473.738, 388.485
1474.919, 559.061
1476.101, 229.642
1477.283, 320.238
1478.464, 500.826
1479.645, 101.397
1480.826, 401.811
1482.007, 282.384
1483.187, 233.156
1484.368, 433.973
1485.548, 164.979
1486.728, 235.949
1487.908, 376.852
1489.088, 177.682
1490.268, 228.449
1491.447, 349.239
1492.626, 50.806
1493.805, 202.410
1494.984, 94.102
1496.163, 155.954
1497.341, 368.003
1498.520, 120.204
1499.698, 102.588
1500.876, 235.198
1502.054, 98.044
1503.232, 61.142
1504.409, 134.556
1505.586, 78.387
1506.763, 182.629
1507.940, 87.335
1509.117, 82.576
1510.294, 398.454
1511.470, 95.100
1512.647, 7.325
1513.823, 331.376
1514.999, 1.488
1516.174, 329.762
1517.350, 158.509
1518.526, 0.000
##END=

File: data/raw/raman/excellent_oriented/Actinolite__R040063-6__Raman__514__45__ccw__Raman_Data_Processed__1517.txt
##NAMES=Actinolite
##RRUFFID=R040063
##IDEAL CHEMISTRY=Ca_2_(Mg_4.5-2.5_Fe^2+^_0.5-2.5_)Si_8_O_22_(OH)_2_
##LOCALITY=Harford County, Maryland, USA
##OWNER=RRUFF
##SOURCE=University of Arizona Mineral Museum
##DESCRIPTION=Mass of green acicular to bladed crystals associated with chlorite
##STATUS=The identification of this mineral has been confirmed by X-ray diffraction and chemical analysis
##URL=rruff.info/R040063
##MEASURED CHEMISTRY=(Ca_1.90_Na_0.06_Mn_0.04_)_Σ=2_(Mg_4.35_Fe_0.65_)_Σ=5_(Si_7.92_Al_0.08_)_Σ=8_O_22_(OH)_2_
##PIN_ID=S00132
##ORIENTATION=Laser parallel to [1 0 1]. Fiducial mark perpendicular to laser is parallel to b* (0 1 0)
148.250, 0.000
149.635, 2.771
151.019, 104.848
152.403, 296.198
153.788, 661.308
155.171, 1015.096
156.555, 1223.518
157.939, 1359.090
159.322, 1358.980
160.705, 1164.749
162.088, 892.049
163.470, 630.588
164.853, 381.594
166.235, 274.475
167.617, 209.000
168.998, 304.912
170.380, 456.043
171.761, 840.792
173.142, 1219.675
174.523, 1642.702
175.904, 1890.712
177.284, 1887.774
178.664, 1776.896
180.044, 1461.209
181.424, 1073.310
182.803, 690.669
184.183, 479.817
185.562, 348.378
186.940, 216.399
188.319, 154.946
189.698, 89.071
191.076, 45.821
192.454, 50.237
193.831, 19.357
195.209, 1.787
196.586, 24.168
197.963, 43.761
199.340, 26.547
200.717, 13.494
202.093, 81.377
203.470, 148.112
204.846, 293.713
206.221, 402.190
207.597, 572.552
208.972, 742.239
210.347, 892.513
211.722, 1200.069
213.097, 1546.924
214.472, 1950.726
215.846, 2492.455
217.220, 3091.409
218.594, 3614.365
219.967, 4019.124
221.341, 4235.061
222.714, 4405.029
224.087, 4254.025
225.460, 4190.082
226.832, 4207.218
228.204, 4124.389
229.577, 4173.599
230.948, 3830.851
232.320, 3381.151
233.692, 2861.510
235.063, 2306.927
236.434, 1896.400
237.805, 1546.927
239.175, 1200.506
240.545, 1077.134
241.916, 1029.810
243.286, 1026.528
244.655, 1052.284
246.025, 1153.076
247.394, 1245.901
248.763, 1257.756
250.132, 1187.640
251.501, 1069.548
252.869, 958.479
254.237, 812.430
255.605, 737.372
256.973, 597.303
258.340, 534.252
259.708, 485.218
261.075, 393.198
262.442, 374.191
263.808, 312.188
265.175, 191.185
266.541, 149.177
267.907, 109.167
269.273, 34.154
270.639, 45.138
272.004, 12.881
273.369, 77.902
274.734, 78.925
276.099, 99.951
277.463, 75.980
278.828, 34.011
280.192, 101.045
281.556, 15.081
282.919, 69.120
284.283, 34.162
285.646, 19.794
287.009, 5.748
288.372, 47.699
289.734, 50.648
291.097, 42.598
292.459, 82.552
293.821, 165.423
295.183, 178.205
296.544, 261.943
297.905, 292.627
299.266, 318.423
300.627, 318.088
301.988, 369.335
303.348, 380.010
304.709, 320.967
306.069, 301.230
307.428, 321.301
308.788, 301.549
310.147, 254.064
311.507, 181.188
312.865, 135.191
314.224, 184.833
315.583, 142.874
316.941, 159.978
318.299, 149.208
319.657, 149.505
321.015, 148.633
322.372, 164.799
323.729, 177.397
325.086, 207.194
326.443, 208.397
327.800, 253.599
329.156, 250.797
330.512, 285.987
331.868, 335.167
333.224, 352.333
334.579, 418.486
335.935, 370.619
337.290, 508.651
338.645, 520.641
339.999, 596.621
341.354, 674.592
342.708, 782.552
344.062, 873.496
345.416, 941.414
346.769, 1047.297
348.123, 1181.147
349.476, 1201.968
350.829, 1208.760
352.182, 1159.526
353.534, 1107.269
354.887, 1114.988
356.239, 1012.685
357.591, 1049.363
358.942, 1099.946
360.294, 1190.641
361.645, 1397.325
362.996, 1732.831
364.347, 2012.422
365.698, 2375.997
367.048, 2681.559
368.398, 2768.106
369.748, 2727.639
371.098, 2527.160
372.448, 2226.661
373.797, 1965.113
375.146, 1735.399
376.495, 1475.516
377.844, 1347.496
379.192, 1255.378
380.540, 1219.208
381.889, 1255.021
383.236, 1346.830
384.584, 1544.640
385.932, 1838.451
387.279, 2340.263
388.626, 2683.077
389.973, 3068.889
391.319, 3201.703
392.666, 3252.516
394.012, 2884.327
395.358, 2545.139
396.704, 2146.950
398.049, 1738.760
399.394, 1444.567
400.740, 1218.373
402.084, 1124.177
403.429, 1084.978
404.774, 1139.777
406.118, 1165.573
407.462, 1269.366
408.806, 1495.155
410.150, 1636.941
411.493, 1844.724
412.836, 1955.502
414.179, 1995.277
415.522, 1895.047
416.865, 1770.813
418.207, 1493.575
419.549, 1287.333
420.891, 1085.087
422.233, 882.957
423.575, 713.701
424.916, 633.440
426.257, 546.175
427.598, 507.905
428.939, 527.828
430.279, 628.780
431.619, 692.665
432.959, 725.351
434.299, 762.708
435.639, 719.268
436.978, 674.247
438.318, 564.897
439.657, 451.579
440.996, 304.925
442.334, 228.075
443.673, 165.217
445.011, 99.999
446.349, 73.932
447.687, 78.169
449.024, 6.774
450.361, 39.148
451.699, 13.151
453.036, 1.950
454.372, 7.131
455.709, 19.845
457.045, 57.729
458.381, 67.458
459.717, 40.606
461.053, 33.336
462.388, 43.169
463.724, 59.816
465.059, 43.588
466.394, 33.119
467.728, 27.640
469.063, 22.153
470.397, 51.656
471.731, 40.149
473.065, 3.634
474.398, 52.104
475.732, 35.565
477.065, 48.013
478.398, 44.450
479.731, 45.879
481.063, 107.295
482.396, 142.699
483.728, 131.093
485.060, 180.473
486.391, 147.851
487.723, 186.224
489.054, 150.586
490.385, 225.946
491.716, 148.294
493.047, 213.641
494.377, 157.976
495.708, 144.300
497.038, 173.612
498.368, 199.912
499.697, 205.201
501.027, 214.482
502.356, 269.751
503.685, 331.011
505.014, 407.260
506.342, 490.496
507.671, 600.722
508.999, 670.947
510.327, 800.163
511.655, 869.373
512.982, 944.576
514.310, 915.768
515.637, 936.956
516.964, 928.137
518.291, 901.307
519.617, 915.467
520.944, 906.635
522.270, 922.804
523.596, 962.980
524.921, 1050.146
526.247, 1067.302
527.572, 1066.446
528.897, 1033.584
530.222, 954.712
531.547, 874.829
532.871, 760.938
534.196, 605.037
535.520, 611.125
536.844, 520.205
538.167, 467.277
539.491, 442.340
540.814, 354.396
542.137, 365.443
543.460, 305.483
544.783, 308.515
546.105, 281.539
547.427, 313.555
548.749, 283.564
550.071, 248.564
551.393, 219.556
552.714, 212.221
554.035, 195.516
555.356, 219.484
556.677, 199.540
557.998, 231.395
559.318, 178.338
560.638, 160.272
561.958, 173.199
563.278, 134.117
564.597, 145.027
565.917, 157.929
567.236, 197.822
568.555, 155.706
569.874, 113.583
571.192, 156.450
572.511, 167.310
573.829, 178.161
575.147, 175.003
576.464, 167.837
577.782, 174.662
579.099, 106.479
580.416, 66.287
581.733, 98.086
583.050, 138.876
584.366, 123.658
585.683, 99.431
586.999, 47.195
588.315, 38.949
589.630, 3.693
590.946, 21.576
592.261, 12.128
593.576, 25.168
594.891, 11.465
596.206, 37.754
597.520, 46.046
598.834, 62.349
600.148, 1.316
601.462, 24.000
602.776, 40.332
604.089, 7.676
605.402, 26.094
606.715, 10.472
608.028, 16.603
609.341, 10.250
610.653, 15.738
611.965, 25.405
613.277, 17.510
614.589, 7.413
615.901, 5.051
617.212, 6.329
618.523, 51.563
619.834, 27.726
621.145, 64.960
622.456, 6.737
623.766, 88.466
625.076, 98.607
626.386, 98.647
627.696, 150.609
629.006, 137.820
630.315, 180.953
631.624, 148.544
632.933, 185.784
634.242, 217.854
635.551, 285.059
636.859, 326.333
638.167, 386.462
639.475, 405.834
640.783, 474.249
642.090, 562.590
643.398, 647.810
644.705, 733.785
646.012, 847.331
647.318, 971.011
648.625, 1075.300
649.931, 1181.246
651.237, 1369.519
652.543, 1426.920
653.849, 1668.213
655.155, 1791.462
656.460, 1970.882
657.765, 2122.751
659.070, 2493.976
660.375, 2890.605
661.679, 3545.824
662.984, 4394.025
664.288, 5438.326
665.592, 7038.761
666.895, 8937.590
668.199, 11336.593
669.502, 13435.770
670.805, 15183.929
672.108, 15543.541
673.411, 15202.481
674.713, 12960.614
676.016, 10898.828
677.318, 8760.126
678.620, 6927.752
679.921, 5427.762
681.223, 4354.863
682.524, 3509.948
683.825, 2968.077
685.126, 2573.867
686.427, 2245.074
687.727, 2026.128
689.028, 1819.521
690.328, 1614.559
691.628, 1505.588
692.927, 1316.611
694.227, 1221.625
695.526, 1031.632
696.825, 894.631
698.124, 775.623
699.423, 712.607
700.721, 643.583
702.020, 579.552
703.318, 488.514
704.616, 470.468
705.913, 410.415
707.211, 380.354
708.508, 426.286
709.805, 311.211
711.102, 353.128
712.399, 311.039
713.695, 324.942
714.992, 300.838
716.288, 235.727
717.584, 288.609
718.879, 291.484
720.175, 252.352
721.470, 230.213
722.765, 280.068
724.060, 265.915
725.355, 293.756
726.649, 311.591
727.944, 303.418
729.238, 352.239
730.532, 453.054
731.825, 375.862
733.119, 570.663
734.412, 617.458
735.705, 686.248
736.998, 841.909
738.291, 889.686
739.584, 925.456
740.876, 868.221
742.168, 898.979
743.460, 865.534
744.752, 874.049
746.043, 860.088
747.334, 917.598
748.626, 890.823
749.916, 718.100
751.207, 725.232
752.498, 590.709
753.788, 535.662
755.078, 388.587
756.368, 382.504
757.658, 339.827
758.947, 267.122
760.237, 257.462
761.526, 178.643
762.815, 194.804
764.104, 193.580
765.392, 213.752
766.680, 124.010
767.969, 168.379
769.257, 156.681
770.544, 69.067
771.832, 104.600
773.119, 75.705
774.406, 81.220
775.693, 85.620
776.980, 101.190
778.267, 54.617
779.553, 21.278
780.839, 52.936
782.125, 39.593
783.411, 58.250
784.697, 34.905
785.982, 14.559
787.267, 14.213
788.552, 29.866
789.837, 13.518
791.122, 16.833
792.406, 47.805
793.690, 17.132
794.974, 4.376
796.258, 19.706
797.542, 29.665
798.825, 26.056
800.108, 1.463
801.391, 37.875
802.674, 53.689
803.957, 42.747
805.239, 23.791
806.522, 0.327
807.804, 8.859
809.085, 73.390
810.367, 1.080
811.649, 10.554
812.930, 31.964
814.211, 6.520
815.492, 11.992
816.772, 51.502
818.053, 0.011
819.333, 38.482
820.613, 11.997
821.893, 15.519
823.173, 19.050
824.452, 18.409
825.732, 27.133
827.011, 15.689
828.290, 38.747
829.568, 0.818
830.847, 55.385
832.125, 10.980
833.403, 51.582
834.681, 2.792
835.959, 15.164
837.236, 0.463
838.514, 16.092
839.791, 3.728
841.068, 12.634
842.345, 9.004
843.621, 24.355
844.898, 2.714
846.174, 85.073
847.450, 7.431
848.726, 39.791
850.001, 68.151
851.277, 30.511
852.552, 58.872
853.827, 72.233
855.102, 18.595
856.376, 62.958
857.651, 51.321
858.925, 72.686
860.199, 76.876
861.473, 91.418
862.746, 76.785
864.020, 94.154
865.293, 96.524
866.566, 87.896
867.839, 97.269
869.112, 98.644
870.384, 115.021
871.656, 129.598
872.928, 99.779
874.200, 143.162
875.472, 144.546
876.744, 96.931
878.015, 145.322
879.286, 144.713
880.557, 144.107
881.828, 147.507
883.098, 132.911
884.369, 190.317
885.639, 185.726
886.909, 192.141
888.178, 152.559
889.448, 215.986
890.717, 209.416
891.987, 231.860
893.256, 272.309
894.524, 270.783
895.793, 279.237
897.061, 296.710
898.330, 313.188
899.598, 331.674
900.865, 363.174
902.133, 350.686
903.401, 426.216
904.668, 405.756
905.935, 395.324
907.202, 428.913
908.468, 414.532
909.735, 423.159
911.001, 465.798
912.267, 409.456
913.533, 453.123
914.799, 482.816
916.064, 551.515
917.330, 604.236
918.595, 660.977
919.860, 737.723
921.124, 882.472
922.389, 984.232
923.653, 1186.001
924.918, 1339.780
926.182, 1523.564
927.445, 1720.352
928.709, 1870.144
929.972, 1870.940
931.236, 1790.747
932.499, 1659.521
933.761, 1469.336
935.024, 1200.156
936.286, 1048.979
937.549, 864.805
938.811, 864.582
940.073, 821.364
941.334, 802.201
942.596, 738.991
943.857, 814.692
945.118, 814.540
946.379, 833.364
947.640, 766.141
948.900, 728.988
950.161, 706.977
951.421, 659.166
952.681, 636.802
953.940, 583.300
955.200, 537.186
956.459, 515.420
957.719, 443.320
958.978, 486.089
960.236, 428.971
961.495, 446.896
962.753, 389.646
964.012, 407.944
965.270, 382.882
966.527, 364.414
967.785, 430.351
969.043, 305.301
970.300, 427.151
971.557, 347.862
972.814, 379.175
974.071, 374.310
975.327, 415.268
976.583, 370.244
977.840, 373.758
979.095, 347.943
980.351, 304.933
981.607, 379.838
982.862, 336.657
984.117, 376.145
985.372, 310.244
986.627, 308.250
987.882, 356.270
989.136, 344.245
990.390, 343.556
991.644, 386.448
992.898, 356.491
994.152, 392.193
995.405, 405.249
996.659, 409.309
997.912, 431.374
999.165, 429.444
1000.417, 522.520
1001.670, 574.604
1002.922, 546.692
1004.174, 627.787
1005.426, 596.885
1006.678, 673.990
1007.930, 715.127
1009.181, 718.333
1010.432, 796.454
1011.683, 819.580
1012.934, 930.710
1014.185, 1031.845
1015.435, 1136.092
1016.685, 1251.237
1017.935, 1452.556
1019.185, 1531.738
1020.435, 1740.025
1021.684, 1893.308
1022.934, 2175.477
1024.183, 2562.782
1025.432, 2900.030
1026.680, 3210.233
1027.929, 3375.900
1029.177, 3312.196
1030.425, 2992.406
1031.673, 2597.393
1032.921, 2160.143
1034.169, 1844.442
1035.416, 1636.735
1036.663, 1370.883
1037.911, 1236.285
1039.157, 1076.082
1040.404, 1114.407
1041.650, 1052.367
1042.897, 1102.017
1044.143, 1127.007
1045.389, 1096.314
1046.634, 1232.508
1047.880, 1341.888
1049.125, 1486.978
1050.371, 1747.365
1051.615, 2039.416
1052.860, 2235.483
1054.105, 2575.810
1055.349, 2937.853
1056.593, 3197.363
1057.837, 3124.203
1059.081, 3118.599
1060.325, 2900.869
1061.568, 2594.297
1062.812, 2459.670
1064.055, 2292.745
1065.298, 2251.168
1066.540, 2198.854
1067.783, 2139.366
1069.025, 2005.680
1070.267, 1770.047
1071.509, 1596.452
1072.751, 1342.936
1073.993, 1143.289
1075.234, 960.578
1076.475, 838.074
1077.716, 747.355
1078.957, 658.774
1080.198, 593.152
1081.438, 525.644
1082.679, 497.595
1083.919, 484.017
1085.159, 452.507
1086.398, 447.803
1087.638, 437.146
1088.877, 409.588
1090.116, 381.987
1091.355, 339.450
1092.594, 397.898
1093.833, 334.416
1095.071, 353.836
1096.309, 330.301
1097.547, 284.769
1098.785, 272.149
1100.023, 229.756
1101.260, 232.297
1102.498, 209.768
1103.735, 217.148
1104.972, 274.399
1106.208, 254.729
1107.445, 198.057
1108.681, 269.508
1109.918, 246.307
1111.154, 227.631
1112.389, 237.223
1113.625, 184.763
1114.860, 202.084
1116.096, 185.413
1117.331, 170.740
1118.566, 172.068
1119.800, 159.392
1121.035, 127.807
1122.269, 194.221
1123.503, 160.561
1124.737, 188.902
1125.971, 147.264
1127.205, 97.634
1128.438, 110.130
1129.671, 134.524
1130.904, 65.860
1132.137, 149.289
1133.370, 63.634
1134.602, 82.055
1135.834, 96.587
1137.066, 86.493
1138.298, 73.978
1139.530, 128.651
1140.762, 105.030
1141.993, 33.754
1143.224, 63.283
1144.455, 66.763
1145.686, 121.092
1146.917, 67.444
1148.147, 90.960
1149.377, 47.000
1150.607, 98.401
1151.837, 34.899
1153.067, 70.198
1154.296, 66.609
1155.526, 17.293
1156.755, 2.626
1157.984, 60.102
1159.213, 67.561
1160.441, 74.870
1161.670, 35.242
1162.898, 2.495
1164.126, 35.996
1165.354, 1.546
1166.581, 23.758
1167.809, 1.138
1169.036, 3.355
1170.263, 42.779
1171.490, 2.074
1172.717, 17.269
1173.943, 29.504
1175.170, 7.111
1176.396, 11.128
1177.622, 33.404
1178.848, 11.259
1180.073, 7.120
1181.299, 17.139
1182.524, 20.256
1183.749, 12.445
1184.974, 0.715
1186.199, 22.126
1187.423, 18.935
1188.648, 40.013
1189.872, 2.901
1191.096, 39.885
1192.320, 29.199
1193.543, 10.676
1194.767, 14.441
1195.990, 8.425
1197.213, 15.655
1198.436, 23.181
1199.659, 7.230
1200.881, 33.806
1202.104, 38.194
1203.326, 2.636
1204.548, 18.545
1205.770, 21.250
1206.991, 57.035
1208.213, 16.510
1209.434, 30.276
1210.655, 36.969
1211.876, 19.926
1213.096, 30.363
1214.317, 27.377
1215.537, 48.276
1216.757, 35.919
1217.977, 9.181
1219.197, 10.516
1220.417, 41.117
1221.636, 56.923
1222.855, 10.504
1224.074, 64.206
1225.293, 28.810
1226.512, 14.454
1227.731, 38.942
1228.949, 0.558
1230.167, 33.166
1231.385, 18.686
1232.603, 75.306
1233.820, 55.033
1235.038, 33.877
1236.255, 44.333
1237.472, 29.103
1238.689, 33.229
1239.906, 19.783
1241.122, 41.261
1242.338, 30.724
1243.555, 30.150
1244.771, 3.460
1245.986, 13.892
1247.202, 20.374
1248.417, 33.944
1249.633, 58.266
1250.848, 16.313
1252.063, 82.296
1253.277, 76.582
1254.492, 18.951
1255.706, 9.572
1256.920, 93.898
1258.134, 19.223
1259.348, 25.444
1260.562, 92.682
1261.775, 85.019
1262.988, 99.999
1264.201, 77.670
1265.414, 103.070
1266.627, 59.245
1267.839, 63.326
1269.052, 125.450
1270.264, 113.561
1271.476, 76.660
1272.688, 75.748
1273.899, 45.822
1275.111, 70.131
1276.322, 117.180
1277.533, 64.218
1278.744, 124.294
1279.955, 68.306
1281.165, 41.427
1282.376, 13.412
1283.586, 51.383
1284.796, 24.532
1286.006, 78.554
1287.215, 21.486
1288.425, 41.403
1289.634, 52.304
1290.843, 112.193
1292.052, 81.069
1293.261, 40.935
1294.469, 10.783
1295.678, 66.616
1296.886, 42.438
1298.094, 91.245
1299.302, 61.040
1300.509, 22.823
1301.717, 77.565
1302.924, 42.221
1304.131, 44.949
1305.338, 79.655
1306.545, 63.340
1307.752, 94.999
1308.958, 35.539
1310.164, 40.173
1311.370, 73.625
1312.576, 54.205
1313.782, 92.672
1314.987, 41.134
1316.193, 69.698
1317.398, 141.117
1318.603, 80.582
1319.807, 43.081
1321.012, 75.087
1322.216, 64.451
1323.421, 47.891
1324.625, 109.522
1325.829, 59.382
1327.032, 122.682
1328.236, 45.976
1329.439, 74.404
1330.642, 72.568
1331.845, 94.326
1333.048, 93.881
1334.251, 65.085
1335.453, 84.948
1336.656, 58.452
1337.858, 46.628
1339.060, 43.905
1340.261, 37.397
1341.463, 45.647
1342.664, 29.407
1343.866, 66.779
1345.067, 42.123
1346.267, 48.196
1347.468, 120.540
1348.669, 121.406
1349.869, 85.165
1351.069, 132.882
1352.269, 2.951
1353.469, 80.851
1354.668, 101.795
1355.868, 33.025
1357.067, 119.949
1358.266, 13.823
1359.465, 122.586
1360.664, 108.537
1361.862, 15.520
1363.061, 49.362
1364.259, 99.115
1365.457, 20.991
1366.655, 96.925
1367.852, 37.646
1369.050, 6.444
1370.247, 46.322
1371.444, 4.990
1372.641, 7.212
1373.838, 44.996
1375.035, 6.271
1376.231, 36.396
1377.427, 16.712
1378.623, 11.894
1379.819, 101.461
1381.015, 53.720
1382.211, 57.935
1383.406, 63.127
1384.601, 53.201
1385.796, 54.279
1386.991, 57.627
1388.185, 64.054
1389.380, 96.651
1390.574, 31.719
1391.768, 14.820
1392.962, 99.120
1394.156, 39.393
1395.350, 7.462
1396.543, 69.681
1397.736, 20.822
1398.929, 11.758
1400.122, 45.819
1401.315, 43.876
1402.507, 70.104
1403.700, 57.619
1404.892, 25.844
1406.084, 111.762
1407.276, 8.727
1408.467, 13.539
1409.659, 57.122
1410.850, 23.107
1412.041, 65.211
1413.232, 87.574
1414.423, 63.213
1415.614, 70.696
1416.804, 85.104
1417.994, 11.675
1419.184, 77.010
1420.374, 96.683
1421.564, 49.014
1422.753, 63.284
1423.943, 31.783
1425.132, 103.180
1426.321, 100.635
1427.510, 12.690
1428.698, 46.852
1429.887, 99.154
1431.075, 77.297
1432.263, 129.351
1433.451, 72.701
1434.639, 79.199
1435.827, 132.945
1437.014, 75.507
1438.201, 93.230
1439.388, 122.683
1440.575, 97.937
1441.762, 149.251
1442.949, 135.898
1444.135, 76.296
1445.321, 182.866
1446.507, 140.612
1447.693, 94.020
1448.879, 124.417
1450.064, 134.784
1451.250, 156.213
1452.435, 167.597
1453.620, 96.862
1454.805, 181.279
1455.989, 155.522
1457.174, 104.508
1458.358, 184.027
1459.542, 112.020
1460.726, 128.599
1461.910, 167.747
1463.093, 148.755
1464.277, 198.248
1465.460, 141.767
1466.643, 69.831
1467.826, 109.872
1469.009, 89.891
1470.191, 94.192
1471.373, 168.995
1472.556, 96.561
1473.738, 107.451
1474.919, 135.366
1476.101, 59.085
1477.283, 31.777
1478.464, 152.419
1479.645, 46.031
1480.826, 93.588
1482.007, 27.091
1483.187, 45.560
1484.368, 88.087
1485.548, 65.710
1486.728, 73.331
1487.908, 89.895
1489.088, 79.406
1490.268, 41.893
1491.447, 103.349
1492.626, 39.979
1493.805, 91.716
1494.984, 60.539
1496.163, 63.378
1497.341, 69.224
1498.520, 14.287
1499.698, 6.666
1500.876, 112.482
1502.054, 45.561
1503.232, 4.859
1504.409, 108.249
1505.586, 49.764
1506.763, 100.440
1507.940, 30.275
1509.117, 88.297
1510.294, 83.917
1511.470, 99.791
1512.647, 35.042
1513.823, 109.825
1514.999, 46.468
1516.174, 88.052
1517.350, 109.579
1518.526, 0.384
1519.701, 0.000
##END=

File: data/raw/raman/excellent_oriented/Actinolite__R040064-3__Raman__514__0__ccw__Raman_Data_Processed__1532.txt
##NAMES=Actinolite
##RRUFFID=R040064
##IDEAL CHEMISTRY=Ca_2_(Mg_4.5-2.5_Fe^2+^_0.5-2.5_)Si_8_O_22_(OH)_2_
##LOCALITY=Ehime Perfecture, Uma Gun, Japan
##OWNER=RRUFF
##SOURCE=University of Arizona Mineral Museum
##DESCRIPTION=Aggregate of green acicular crystals associated with chlorite
##STATUS=The identification of this mineral has been confirmed by X-ray diffraction and chemical analysis
##URL=rruff.info/R040064
##MEASURED CHEMISTRY=(Ca_0.95_Na_0.04_Mn_0.01_)_2_(Mg_0.88_Fe_0.12_)_5_(Si_0.98_Al_0.02_)_8_O_22_(OH)_2_
##PIN_ID=M00405
##ORIENTATION=Laser parallel to a [1 0 0]. Fiducial mark perpendicular to laser is parallel to b* (0 1 0)
107.817, 0.000
109.210, 345.650
110.603, 271.040
111.996, 289.771
113.388, 331.344
114.780, 318.698
116.172, 335.286
117.564, 305.280
118.956, 315.232
120.347, 306.480
121.738, 256.409
123.129, 246.599
124.519, 203.637
125.910, 139.413
127.300, 20.834
128.690, 30.821
130.080, 19.317
131.469, 126.301
132.858, 43.282
134.248, 51.486
135.636, 2.660
137.025, 183.164
138.413, 137.983
139.801, 241.079
141.189, 174.422
142.577, 191.983
143.964, 109.743
145.352, 104.680
146.739, 8.779
148.125, 91.026
149.512, 114.409
150.898, 301.915
152.284, 564.827
153.670, 1271.935
155.056, 1954.137
156.441, 2709.399
157.827, 3037.719
159.212, 3107.096
160.596, 2530.528
161.981, 1920.069
163.365, 1166.089
164.749, 796.300
166.133, 636.516
167.517, 623.741
168.900, 847.974
170.283, 955.220
171.666, 1438.478
173.049, 2097.749
174.431, 2778.033
175.813, 3398.332
177.195, 3478.645
178.577, 3148.973
179.959, 2660.316
181.340, 1918.675
182.721, 1343.048
184.102, 932.438
185.483, 602.842
186.863, 598.262
188.244, 402.696
189.624, 333.147
191.003, 308.605
192.383, 369.057
193.762, 317.514
195.141, 325.298
196.520, 276.161
197.899, 362.500
199.277, 443.566
200.656, 460.896
202.034, 556.278
203.411, 768.699
204.789, 1044.112
206.166, 1163.574
207.543, 1486.065
208.920, 1723.580
210.297, 2375.117
211.673, 2841.697
213.049, 3602.300
214.425, 4522.977
215.801, 5817.048
217.176, 7558.940
218.552, 9236.193
219.927, 11069.837
221.302, 11950.256
222.676, 12500.712
224.051, 12471.202
225.425, 13031.719
226.799, 13832.253
228.173, 14892.810
229.546, 15623.386
230.919, 15213.981
232.292, 14004.596
233.665, 11505.229
235.038, 9105.879
236.410, 7026.547
237.782, 5517.230
239.154, 4347.928
240.526, 3868.642
241.898, 3859.369
243.269, 3880.112
244.640, 4600.868
246.011, 4871.637
247.381, 5342.417
248.752, 5233.208
250.122, 5164.008
251.492, 4454.821
252.861, 3895.644
254.231, 3036.478
255.600, 2577.325
256.969, 2120.184
258.338, 1819.053
259.707, 1556.933
261.075, 1268.824
262.443, 1129.726
263.811, 1056.638
265.179, 771.557
266.546, 618.484
267.914, 421.420
269.281, 385.362
270.647, 183.318
272.014, 56.292
273.380, 182.532
274.747, 100.038
276.113, 28.673
277.478, 3.422
278.844, 12.252
280.209, 49.903
281.574, 43.038
282.939, 20.129
284.304, 20.179
285.668, 15.320
287.032, 2.527
288.396, 9.682
289.760, 20.790
291.123, 23.216
292.487, 136.760
293.850, 198.919
295.212, 218.535
296.575, 403.657
297.937, 549.602
299.300, 749.315
300.662, 777.714
302.023, 930.169
303.385, 792.193
304.746, 800.544
306.107, 678.858
307.468, 651.267
308.829, 584.740
310.189, 462.075
311.549, 405.576
312.909, 322.987
314.269, 247.664
315.629, 178.062
316.988, 139.461
318.347, 73.911
319.706, 0.671
321.065, 34.177
322.423, 24.749
323.781, 99.317
325.139, 49.900
326.497, 75.487
327.855, 21.084
329.212, 48.681
330.569, 0.717
331.926, 81.118
333.283, 61.524
334.639, 180.010
335.995, 129.868
337.351, 293.353
338.707, 364.859
340.063, 487.502
341.418, 624.932
342.773, 748.365
344.128, 1021.802
345.483, 1226.242
346.837, 1454.687
348.192, 1823.133
349.546, 1984.584
350.899, 2146.037
352.253, 1997.492
353.606, 1958.951
354.960, 1820.413
356.313, 1701.877
357.665, 1663.343
359.018, 1550.779
360.370, 1986.204
361.722, 2207.627
363.074, 2989.044
364.426, 4060.464
365.777, 5121.887
367.128, 6253.314
368.479, 6814.742
369.830, 6586.172
371.181, 5917.607
372.531, 4939.043
373.881, 4260.480
375.231, 3451.920
376.581, 3053.362
377.930, 2684.805
379.280, 2486.232
380.629, 2447.611
381.977, 2538.963
383.326, 2910.301
384.674, 3291.642
386.023, 3892.982
387.370, 5124.327
388.718, 6495.672
390.066, 7747.020
391.413, 8728.368
392.760, 9149.717
394.107, 8391.184
395.454, 7072.533
396.800, 5753.887
398.146, 4735.564
399.492, 3566.920
400.838, 2948.512
402.184, 2749.867
403.529, 2441.359
404.874, 2622.853
406.219, 2854.357
407.564, 3245.713
408.908, 3737.135
410.252, 4428.488
411.596, 5350.400
412.940, 5981.863
414.284, 6343.217
415.627, 6174.568
416.970, 5895.918
418.313, 5117.269
419.656, 4268.617
420.999, 3540.116
422.341, 2761.462
423.683, 2292.805
425.025, 1824.147
426.367, 1625.533
427.708, 1386.872
429.049, 1418.957
430.390, 1650.431
431.731, 1942.077
433.072, 2404.869
434.412, 2618.191
435.752, 2734.394
437.092, 2266.583
438.432, 1648.048
439.772, 1336.310
441.111, 933.600
442.450, 648.603
443.789, 502.170
445.127, 193.696
446.466, 169.312
447.804, 224.055
449.142, 77.279
450.480, 134.309
451.817, 54.248
453.155, 9.770
454.492, 49.844
455.829, 36.606
457.166, 112.082
458.502, 5.594
459.838, 72.062
461.175, 14.634
462.510, 32.815
463.846, 10.001
465.181, 61.305
466.517, 75.467
467.852, 57.620
469.186, 46.766
470.521, 113.902
471.855, 189.031
473.190, 1.850
474.523, 129.249
475.857, 85.339
477.191, 93.434
478.524, 79.519
479.857, 155.597
481.190, 74.638
482.523, 219.349
483.855, 136.544
485.187, 387.343
486.519, 272.211
487.851, 159.496
489.183, 191.842
490.514, 113.761
491.845, 116.821
493.176, 146.907
494.507, 64.988
495.837, 6.931
497.168, 69.129
498.498, 65.179
499.828, 35.232
501.157, 176.274
502.487, 161.309
503.816, 174.331
505.145, 238.344
506.474, 285.347
507.802, 361.158
509.131, 470.332
510.459, 605.884
511.787, 742.287
513.115, 963.250
514.442, 1174.207
515.770, 1415.153
517.097, 1576.783
518.424, 1747.021
519.750, 1837.941
521.077, 1998.858
522.403, 1989.763
523.729, 2100.684
525.055, 2551.594
526.381, 2562.510
527.706, 2663.432
529.031, 2604.355
530.356, 2245.269
531.681, 1896.188
533.006, 1537.098
534.330, 1077.999
535.654, 1038.888
536.978, 639.766
538.302, 660.632
539.625, 551.486
540.949, 502.330
542.272, 325.162
543.595, 301.982
544.917, 322.791
546.240, 172.588
547.562, 320.378
548.884, 275.155
550.206, 261.922
551.527, 151.676
552.849, 91.418
554.170, 166.147
555.491, 182.864
556.812, 49.573
558.132, 190.271
559.453, 64.958
560.773, 140.630
562.093, 90.289
563.412, 90.936
564.732, 88.568
566.051, 216.186
567.370, 109.790
568.689, 185.381
570.008, 37.959
571.326, 101.520
572.644, 144.067
573.963, 134.601
575.280, 168.121
576.598, 153.628
577.915, 156.122
579.233, 95.603
580.550, 156.068
581.866, 134.520
583.183, 292.959
584.499, 123.385
585.815, 213.797
587.131, 33.194
588.447, 102.572
589.763, 63.934
591.078, 10.279
592.393, 0.598
593.708, 45.116
595.022, 30.112
596.337, 128.680
597.651, 77.572
598.965, 26.460
600.279, 27.529
601.593, 78.557
602.906, 28.652
604.219, 26.208
605.532, 44.952
606.845, 25.834
608.158, 25.597
609.470, 51.662
610.782, 84.968
612.094, 74.918
613.406, 73.572
614.718, 49.622
616.029, 69.181
617.340, 77.803
618.651, 117.304
619.962, 74.618
621.272, 243.884
622.582, 102.587
623.892, 241.969
625.202, 231.392
626.512, 240.933
627.821, 310.200
629.131, 349.610
630.440, 369.007
631.749, 497.077
633.057, 386.445
634.366, 578.738
635.674, 548.079
636.982, 527.450
638.290, 728.790
639.597, 858.021
640.905, 764.585
642.212, 1043.867
643.519, 1086.268
644.825, 1179.407
646.132, 1468.694
647.438, 1660.181
648.744, 1829.453
650.050, 2022.412
651.356, 2402.447
652.662, 2293.661
653.967, 2931.917
655.272, 3051.050
656.577, 3483.202
657.882, 4032.247
659.186, 4451.398
660.490, 5410.533
661.794, 6589.654
663.098, 8028.758
664.402, 10187.849
665.705, 13138.982
667.009, 17248.094
668.312, 22617.199
669.614, 28426.225
670.917, 33676.109
672.219, 35785.145
673.522, 35734.719
674.824, 30083.945
676.125, 25062.906
677.427, 19453.273
678.728, 15022.194
680.030, 11497.065
681.331, 9015.957
682.631, 7188.547
683.932, 5881.256
685.232, 4962.835
686.532, 4251.661
687.832, 3754.727
689.132, 3513.521
690.432, 2942.882
691.731, 2671.643
693.030, 2240.390
694.329, 2069.142
695.628, 1817.855
696.926, 1816.554
698.224, 1523.326
699.522, 1417.532
700.820, 1082.553
702.118, 1161.188
703.415, 1020.559
704.713, 959.162
706.010, 877.749
707.307, 706.320
708.603, 688.317
709.900, 713.317
711.196, 591.844
712.492, 530.975
713.788, 490.303
715.083, 718.782
716.379, 447.009
717.674, 635.458
718.969, 463.755
720.264, 512.037
721.558, 410.291
722.853, 398.680
724.147, 466.988
725.441, 535.348
726.735, 353.137
728.028, 351.358
729.322, 379.675
730.615, 477.978
731.908, 356.267
733.201, 436.201
734.493, 582.802
735.785, 510.899
737.078, 579.133
738.370, 697.352
739.661, 605.560
740.953, 703.708
742.244, 891.888
743.535, 889.307
744.826, 1197.321
746.117, 1185.150
747.407, 1571.814
748.698, 1597.938
749.988, 1301.167
751.278, 1468.397
752.567, 1076.340
753.857, 857.471
755.146, 644.561
756.435, 458.801
757.724, 579.823
759.013, 333.964
760.301, 410.998
761.590, 324.090
762.878, 261.094
764.165, 348.080
765.453, 370.721
766.741, 198.459
768.028, 189.629
769.315, 207.309
770.602, 204.820
771.888, 180.665
773.175, 90.205
774.461, 138.075
775.747, 125.776
777.033, 143.728
778.319, 181.539
779.604, 119.479
780.889, 27.415
782.174, 195.342
783.459, 163.263
784.744, 161.178
786.028, 29.086
787.312, 136.994
788.596, 35.103
789.880, 72.766
791.164, 50.630
792.447, 21.514
793.730, 236.318
795.013, 105.854
796.296, 231.904
797.579, 40.343
798.861, 52.622
800.143, 95.057
801.425, 27.270
802.707, 100.379
803.989, 51.978
805.270, 4.374
806.551, 26.783
807.832, 0.783
809.113, 58.347
810.394, 44.095
811.674, 33.432
812.954, 150.954
814.234, 107.571
815.514, 185.985
816.794, 83.493
818.073, 100.999
819.352, 31.500
820.631, 35.979
821.910, 33.452
823.189, 50.920
824.467, 11.614
825.745, 35.838
827.023, 6.713
828.301, 0.726
829.578, 88.157
830.856, 24.412
832.133, 113.000
833.410, 99.591
834.687, 47.765
835.963, 64.882
837.240, 67.565
838.516, 50.284
839.792, 56.968
841.068, 75.782
842.343, 131.429
843.618, 11.361
844.894, 85.840
846.169, 113.040
847.443, 20.238
848.718, 167.437
849.992, 124.343
851.266, 71.829
852.540, 129.024
853.814, 96.220
855.088, 53.416
856.361, 19.389
857.634, 77.799
858.907, 185.003
860.180, 112.207
861.453, 9.415
862.725, 116.622
863.997, 303.833
865.269, 18.950
866.541, 31.739
867.812, 205.465
869.084, 102.702
870.355, 269.942
871.626, 67.194
872.897, 244.449
874.167, 251.708
875.438, 238.972
876.708, 96.237
877.978, 123.505
879.248, 380.778
880.517, 108.055
881.787, 205.339
883.056, 12.624
884.325, 389.913
885.594, 247.253
886.862, 214.594
888.130, 121.939
889.399, 279.295
890.667, 376.651
891.934, 334.014
893.202, 251.381
894.469, 408.755
895.737, 276.135
897.004, 343.521
898.270, 370.912
899.537, 478.351
900.803, 545.798
902.070, 303.268
903.336, 710.768
904.601, 548.278
905.867, 415.845
907.132, 673.445
908.398, 751.057
909.663, 698.690
910.928, 786.357
912.192, 894.051
913.457, 911.751
914.721, 1079.481
915.985, 1097.236
917.249, 1265.000
918.512, 1402.792
919.776, 1700.594
921.039, 2108.427
922.302, 2086.297
923.565, 2974.176
924.827, 3072.061
926.090, 3839.953
927.352, 4247.853
928.614, 4735.756
929.876, 4983.681
931.138, 4561.610
932.399, 4149.550
933.660, 3737.283
934.922, 2805.232
936.182, 2623.186
937.443, 1831.146
938.704, 1828.920
939.964, 1846.889
941.224, 1701.914
942.484, 1749.895
943.744, 1807.798
945.003, 1793.764
946.262, 2051.768
947.521, 1862.502
948.780, 1980.514
950.039, 1395.424
951.298, 1399.593
952.556, 1317.624
953.814, 1173.455
955.072, 901.500
956.330, 945.853
957.587, 843.119
958.845, 889.125
960.102, 846.714
961.359, 744.800
962.615, 709.834
963.872, 659.647
965.128, 655.943
966.384, 594.058
967.640, 652.180
968.896, 648.129
970.152, 708.446
971.407, 554.531
972.662, 572.632
973.917, 400.736
975.172, 618.908
976.427, 536.217
977.681, 424.365
978.935, 611.965
980.189, 259.908
981.443, 758.117
982.697, 364.899
983.950, 563.128
985.203, 485.587
986.456, 543.831
987.709, 558.367
988.962, 532.777
990.214, 478.316
991.467, 488.697
992.719, 510.850
993.971, 509.174
995.222, 627.104
996.474, 745.447
997.725, 713.803
998.976, 857.000
1000.227, 820.674
1001.478, 1019.273
1002.728, 977.771
1003.978, 1006.188
1005.229, 1155.063
1006.479, 1093.503
1007.728, 1331.223
1008.978, 1373.395
1010.227, 1341.894
1011.476, 1641.221
1012.725, 1809.828
1013.974, 2048.542
1015.223, 2218.550
1016.471, 2326.689
1017.719, 2834.270
1018.967, 3090.639
1020.215, 3419.250
1021.462, 4240.250
1022.710, 5009.072
1023.957, 6128.254
1025.204, 7267.414
1026.451, 8146.301
1027.697, 9115.214
1028.944, 8824.521
1030.190, 8693.188
1031.436, 7472.688
1032.682, 6001.514
1033.928, 5130.201
1035.173, 4220.242
1036.418, 3348.939
1037.663, 3098.061
1038.908, 2498.027
1040.153, 2726.744
1041.398, 2305.951
1042.642, 2245.533
1043.886, 2484.736
1045.130, 2124.211
1046.374, 2442.994
1047.617, 2882.440
1048.860, 2870.745
1050.104, 3559.534
1051.347, 3970.041
1052.589, 4500.172
1053.832, 5419.713
1055.074, 5960.234
1056.316, 6969.024
1057.558, 7048.700
1058.800, 7097.561
1060.042, 6826.356
1061.283, 5836.229
1062.524, 5335.115
1063.765, 5104.477
1065.006, 4467.094
1066.247, 4555.896
1067.487, 4244.895
1068.728, 4024.558
1069.968, 3823.353
1071.208, 2888.947
1072.447, 2828.513
1073.687, 2267.298
1074.926, 2036.854
1076.165, 1845.754
1077.404, 1544.524
1078.643, 1507.406
1079.881, 1426.221
1081.120, 1195.836
1082.358, 1335.047
1083.596, 1103.868
1084.834, 882.986
1086.071, 1041.797
1087.309, 890.601
1088.546, 719.766
1089.783, 758.604
1091.020, 567.726
1092.256, 561.527
1093.493, 616.235
1094.729, 445.830
1095.965, 614.653
1097.201, 443.514
1098.436, 552.475
1099.672, 511.319
1100.907, 430.341
1102.142, 469.670
1103.377, 288.518
1104.612, 508.179
1105.846, 637.032
1107.081, 265.880
1108.315, 406.118
1109.549, 294.960
1110.782, 253.791
1112.016, 613.001
1113.249, 271.825
1114.483, 251.064
1115.716, 439.869
1116.948, 79.053
1118.181, 478.374
1119.413, 107.145
1120.646, 76.712
1121.878, 346.511
1123.110, 95.253
1124.341, 364.274
1125.573, 173.021
1126.804, 91.729
1128.035, 191.562
1129.266, 170.249
1130.497, 78.922
1131.727, 209.012
1132.957, 37.717
1134.188, 96.795
1135.418, 155.986
1136.647, 124.654
1137.877, 184.900
1139.106, 93.841
1140.335, 42.493
1141.564, 93.732
1142.793, 52.367
1144.022, 135.975
1145.250, 140.018
1146.479, 74.302
1147.707, 196.038
1148.934, 65.649
1150.162, 94.913
1151.390, 294.688
1152.617, 13.720
1153.844, 203.494
1155.071, 198.222
1156.298, 73.356
1157.524, 298.049
1158.751, 10.693
1159.977, 117.732
1161.203, 115.359
1162.428, 26.159
1163.654, 114.313
1164.879, 122.886
1166.105, 128.931
1167.330, 199.808
1168.555, 41.908
1169.779, 116.406
1171.004, 36.384
1172.228, 44.345
1173.452, 112.631
1174.676, 112.229
1175.900, 20.102
1177.123, 228.526
1178.346, 2.041
1179.570, 145.737
1180.793, 244.300
1182.015, 177.676
1183.238, 290.348
1184.460, 90.794
1185.683, 11.673
1186.905, 275.936
1188.126, 91.034
1189.348, 8.461
1190.569, 96.496
1191.791, 34.367
1193.012, 201.683
1194.233, 54.492
1195.453, 137.797
1196.674, 399.335
1197.894, 12.354
1199.114, 5.306
1200.334, 41.902
1201.554, 11.016
1202.774, 365.898
1203.993, 24.543
1205.212, 211.535
1206.431, 228.339
1207.650, 9.568
1208.869, 216.293
1210.087, 102.982
1211.305, 38.795
1212.524, 367.785
1213.741, 195.640
1214.959, 42.146
1216.177, 478.609
1217.394, 83.859
1218.611, 62.818
1219.828, 409.107
1221.045, 66.142
1222.261, 222.352
1223.478, 278.533
1224.694, 32.239
1225.910, 313.833
1227.126, 85.619
1228.342, 182.407
1229.557, 318.406
1230.772, 205.286
1231.987, 501.374
1233.202, 287.634
1234.417, 215.051
1235.631, 330.803
1236.846, 226.815
1238.060, 92.496
1239.274, 468.144
1240.488, 114.465
1241.701, 440.056
1242.915, 295.617
1244.128, 272.459
1245.341, 417.963
1246.554, 263.431
1247.767, 190.139
1248.979, 485.544
1250.191, 110.920
1251.403, 358.444
1252.615, 423.748
1253.827, 49.496
1255.039, 434.951
1256.250, 380.150
1257.461, 225.740
1258.672, 500.868
1259.883, 215.964
1261.094, 342.230
1262.304, 227.235
1263.514, 192.608
1264.724, 557.512
1265.934, 132.360
1267.144, 97.643
1268.354, 552.396
1269.563, 257.078
1270.772, 322.653
1271.981, 437.180
1273.190, 91.652
1274.398, 386.686
1275.607, 421.077
1276.815, 65.420
1278.023, 319.909
1279.231, 233.973
1280.439, 214.087
1281.646, 418.242
1282.853, 62.354
1284.060, 277.729
1285.267, 421.690
1286.474, 25.543
1287.681, 429.885
1288.887, 16.525
1290.093, 107.451
1291.299, 591.125
1292.505, 14.615
1293.711, 118.621
1294.916, 171.910
1296.121, 95.271
1297.327, 219.123
1298.531, 92.020
1299.736, 34.689
1300.941, 528.592
1302.145, 18.078
1303.349, 21.098
1304.553, 323.211
1305.757, 84.010
1306.961, 298.629
1308.164, 39.836
1309.367, 262.252
1310.570, 544.648
1311.773, 189.373
1312.976, 291.803
1314.178, 272.100
1315.381, 44.225
1316.583, 425.926
1317.785, 257.602
1318.987, 59.504
1320.188, 371.334
1321.390, 202.709
1322.591, 64.674
1323.792, 376.305
1324.993, 148.010
1326.193, 269.799
1327.394, 230.283
1328.594, 11.963
1329.794, 413.166
1330.994, 303.406
1332.194, 65.154
1333.394, 415.729
1334.593, 176.176
1335.792, 206.945
1336.991, 487.395
1338.190, 31.523
1339.389, 218.836
1340.587, 330.283
1341.786, 81.193
1342.984, 390.330
1344.182, 269.791
1345.379, 289.793
1346.577, 508.764
1347.774, 39.412
1348.972, 279.123
1350.169, 419.598
1351.365, 19.912
1352.562, 469.438
1353.759, 409.727
1354.955, 49.482
1356.151, 545.938
1357.347, 66.160
1358.543, 366.141
1359.738, 425.412
1360.934, 85.508
1362.129, 218.762
1363.324, 468.008
1364.519, 117.996
1365.713, 577.178
1366.908, 369.418
1368.102, 160.682
1369.296, 485.086
1370.490, 45.102
1371.684, 113.891
1372.877, 283.273
1374.071, 92.812
1375.264, 242.008
1376.457, 192.068
1377.650, 138.561
1378.843, 600.191
1380.035, 219.033
1381.227, 310.539
1382.419, 542.334
1383.611, 124.826
1384.803, 407.146
1385.995, 468.850
1387.186, 60.297
1388.377, 472.523
1389.568, 323.199
1390.759, 64.887
1391.950, 826.447
1393.140, 297.971
1394.331, 19.258
1395.521, 689.008
1396.711, 180.416
1397.900, 242.061
1399.090, 412.359
1400.279, 192.230
1401.469, 323.133
1402.658, 293.844
1403.847, 72.887
1405.035, 680.928
1406.224, 185.900
1407.412, 345.451
1408.600, 501.035
1409.788, 169.266
1410.976, 367.570
1412.164, 300.051
1413.351, 82.777
1414.538, 420.672
1415.725, 457.566
1416.912, 117.170
1418.099, 526.121
1419.285, 263.062
1420.472, 212.576
1421.658, 500.137
1422.844, 53.135
1424.030, 505.490
1425.215, 374.225
1426.401, 39.768
1427.586, 447.852
1428.771, 206.428
1429.956, 125.148
1431.141, 635.266
1432.325, 172.787
1433.510, 261.871
1434.694, 591.078
1435.878, 127.297
1437.062, 439.148
1438.245, 418.330
1439.429, 114.809
1440.612, 821.664
1441.795, 378.799
1442.978, 207.318
1444.161, 815.002
1445.343, 339.793
1446.526, 277.650
1447.708, 754.516
1448.890, 190.637
1450.072, 635.176
1451.253, 532.480
1452.435, 250.266
1453.616, 746.439
1454.797, 431.111
1455.978, 88.352
1457.159, 902.648
1458.340, 454.629
1459.520, 370.162
1460.700, 776.068
1461.880, 321.307
1463.060, 584.426
1464.240, 669.311
1465.420, 25.160
1466.599, 639.691
1467.778, 582.992
1468.957, 108.975
1470.136, 893.168
1471.315, 478.324
1472.493, 286.867
1473.671, 871.891
1474.849, 272.936
1476.027, 405.842
1477.205, 689.904
1478.383, 134.547
1479.560, 717.650
1480.737, 470.473
1481.914, 134.678
1483.091, 818.426
1484.268, 283.035
1485.444, 397.652
1486.621, 782.883
1487.797, 177.961
1488.973, 351.697
1490.149, 786.709
1491.324, 151.734
1492.500, 476.762
1493.675, 439.039
1494.850, 173.992
1496.025, 658.408
1497.200, 303.729
1498.374, 239.600
1499.548, 745.787
1500.723, 132.188
1501.897, 238.941
1503.071, 656.006
1504.244, 183.344
1505.418, 491.012
1506.591, 429.092
1507.764, 32.248
1508.937, 877.178
1510.110, 387.375
1511.282, 168.363
1512.455, 930.283
1513.627, 273.338
1514.799, 244.812
1515.971, 539.182
1517.143, 1.154
1518.314, 477.170
1519.486, 441.438
1520.657, 0.000
##END=
