Repository: gordondowns/cs224w-project

File: data/raw/raman/excellent_unoriented/Actinolite__R060045__Raman__532__0__unoriented__Raman_Data_Processed__26893.txt
##NAMES=Actinolite
##RRUFFID=R060045
##IDEAL CHEMISTRY=Ca_2_(Mg_4.5-2.5_Fe^2+^_0.5-2.5_)Si_8_O_22_(OH)_2_
##LOCALITY=Colorado, USA
##OWNER=RRUFF
##SOURCE=University of Arizona Mineral Museum
##DESCRIPTION=Green prismatic crystals in a radial arrangement
##STATUS=The identification of this mineral has been confirmed by X-ray diffraction and chemical analysis
##URL=rruff.info/R060045
##MEASURED CHEMISTRY=(Ca_1.99_Na_0.01_)_Σ=2_(Mg_4.20_Fe^2+^_0.59_Al_0.09_Fe^3+^_0.08_Mn_0.02_Ti_0.01_)_Σ=5_(Si_7.82_Al_0.18_)_Σ=8_O_22_(OH)_2_
149.6404, 0.0000000E+00
150.1225, 0.5787350
150.6046, 0.4008790
151.0867, 5.0292999E-02
151.5688, 0.2738040
152.0509, 0.6229250
152.5331, 3.193359
153.0152, 6.982178
153.4973, 10.62732
153.9794, 12.83704
154.4615, 15.63684
154.9436, 19.91760
155.4258, 27.85205
155.9079, 34.68420
156.3900, 40.30676
156.8721, 44.56091
157.3542, 46.95105
157.8363, 46.71753
158.3185, 44.98474
158.8006, 42.42456
159.2827, 38.59204
159.7648, 34.57288
160.2469, 30.35352
160.7290, 26.06799
161.2112, 22.53845
161.6933, 19.94873
162.1754, 18.21509
162.6575, 17.23035
163.1396, 17.83179
163.6217, 18.43970
164.1039, 18.04321
164.5860, 16.66833
165.0681, 16.07495
165.5502, 17.90088
166.0323, 20.66785
166.5145, 22.72180
166.9966, 22.58997
167.4787, 22.20361
167.9608, 22.48633
168.4429, 23.46729
168.9250, 25.40466
169.4071, 29.49524
169.8893, 34.51575
170.3714, 38.56702
170.8535, 39.91968
171.3356, 40.67334
171.8177, 43.40881
172.2998, 46.80237
172.7820, 50.91846
173.2641, 56.68384
173.7462, 63.52539
174.2283, 69.68311
174.7104, 73.82666
175.1925, 77.72144
175.6747, 83.95007
176.1568, 93.55127
176.6389, 102.0729
177.1210, 105.4493
177.6031, 104.2209
178.0852, 100.2168
178.5674, 93.47327
179.0495, 84.87073
179.5316, 75.29749
180.0137, 64.38208
180.4958, 53.88440
180.9779, 45.79956
181.4601, 39.88037
181.9422, 35.01721
182.4243, 30.90283
182.9064, 27.32056
183.3885, 23.57898
183.8706, 19.27673
184.3528, 15.36169
184.8349, 13.57812
185.3170, 13.73743
185.7991, 14.01196
186.2812, 12.94324
186.7633, 10.87158
187.2455, 9.013062
187.7276, 7.487793
188.2097, 6.315308
188.6918, 5.546143
189.1739, 5.175659
189.6560, 5.139160
190.1382, 5.641479
190.6203, 6.569214
191.1024, 7.275269
191.5845, 7.900391
192.0666, 8.058105
192.5487, 6.282104
193.0309, 2.426392
193.5130, 1.235840
193.9951, 2.578613
194.4772, 1.699829
194.9593, 0.9614260
195.4414, 0.8067630
195.9236, 1.096558
196.4057, 1.574463
196.8878, 2.332031
197.3699, 2.837036
197.8520, 2.600464
198.3341, 1.609009
198.8163, 0.3880620
199.2984, 0.8763430
199.7805, 2.271729
200.2626, 4.560791
200.7447, 8.023560
201.2268, 11.20996
201.7090, 12.45447
202.1911, 11.55310
202.6732, 10.67017
203.1553, 10.20642
203.6374, 10.16638
204.1195, 10.63464
204.6017, 11.73499
205.0838, 13.04688
205.5659, 13.93005
206.0480, 14.14966
206.5301, 15.43774
207.0122, 18.80103
207.4944, 23.94897
207.9765, 26.42346
208.4586, 25.35400
208.9407, 23.39783
209.4228, 23.44080
209.9049, 26.06812
210.3871, 28.70520
210.8692, 30.27612
211.3513, 30.73853
211.8334, 33.15149
212.3155, 38.68457
212.7976, 44.62500
213.2798, 47.50208
213.7619, 45.99255
214.2440, 45.06750
214.7261, 45.87085
215.2082, 48.46252
215.6903, 52.49597
216.1725, 58.36670
216.6546, 65.04480
217.1367, 71.69360
217.6188, 78.99951
218.1009, 84.47083
218.5830, 86.83984
219.0651, 85.70459
219.5473, 86.81311
220.0294, 91.34802
220.5115, 96.72754
220.9936, 99.90283
221.4757, 100.1370
221.9578, 99.94019
222.4400, 100.1897
222.9221, 101.1187
223.4042, 99.38892
223.8863, 93.82629
224.3684, 86.87964
224.8505, 81.33972
225.3327, 77.98181
225.8148, 74.46338
226.2969, 69.90344
226.7790, 64.00891
227.2611, 60.39282
227.7432, 60.12427
228.2254, 61.05103
228.7075, 60.50549
229.1896, 57.15918
229.6717, 55.10498
230.1538, 56.05261
230.6359, 60.55652
231.1181, 61.84399
231.6002, 58.65283
232.0823, 53.43494
232.5644, 48.86926
233.0465, 45.11792
233.5286, 41.57471
234.0108, 37.99109
234.4929, 34.25867
234.9750, 31.32446
235.4571, 29.51550
235.9392, 28.19189
236.4213, 26.66968
236.9035, 24.78564
237.3856, 23.01892
237.8677, 21.45837
238.3498, 20.10815
238.8319, 18.97998
239.3140, 17.96692
239.7962, 17.29822
240.2783, 17.38757
240.7604, 19.16809
241.2425, 19.89062
241.7246, 18.43250
242.2067, 14.56250
242.6889, 12.86560
243.1710, 14.63574
243.6531, 17.32019
244.1352, 18.34656
244.6173, 16.73035
245.0994, 15.26489
245.5816, 14.29993
246.0637, 13.81995
246.5458, 14.36792
247.0279, 16.43469
247.5100, 19.04065
247.9921, 21.40833
248.4743, 24.12708
248.9564, 25.43921
249.4385, 24.54041
249.9206, 21.50671
250.4027, 19.77014
250.8848, 19.92871
251.3670, 20.50830
251.8491, 20.48767
252.3312, 20.04321
252.8133, 19.05212
253.2954, 17.28491
253.7775, 14.77014
254.2597, 12.35938
254.7418, 9.677734
255.2239, 7.506836
255.7060, 6.628052
256.1881, 7.735840
256.6702, 8.655396
257.1523, 9.245361
257.6345, 9.417114
258.1166, 8.429199
258.5987, 5.318848
259.0808, 2.412842
259.5629, 1.648315
260.0450, 4.029297
260.5272, 5.845215
261.0093, 6.651001
261.4914, 6.548462
261.9735, 5.871582
262.4556, 4.312866
262.9377, 2.733887
263.4199, 1.758545
263.9020, 1.592529
264.3841, 1.396240
264.8662, 1.115479
265.3483, 0.7608640
265.8304, 0.4508060
266.3126, 0.3687740
266.7947, 2.2949001E-02
267.2768, 1.361328
267.7589, 4.259521
268.2410, 5.547363
268.7231, 4.394531
269.2053, 1.796753
269.6874, 0.8663330
270.1695, 2.237305
270.6516, 3.543091
271.1337, 3.345215
271.6158, 1.263550
272.0980, 0.3107910
272.5801, 1.143311
273.0622, 1.488281
273.5443, 2.043701
274.0264, 2.973511
274.5085, 3.340576
274.9907, 2.116211
275.4728, 1.122681
275.9549, 2.221924
276.4370, 0.3636470
276.9191, 2.643066
277.4012, 3.269043
277.8834, 1.112427
278.3655, 1.081299
278.8476, 2.313354
279.3297, 2.564819
279.8118, 1.234741
280.2939, 2.320435
280.7761, 6.209229
281.2582, 6.979492
281.7403, 4.307373
282.2224, 2.504761
282.7045, 3.889893
283.1866, 8.073608
283.6688, 10.31177
284.1509, 10.31482
284.6330, 9.217407
285.1151, 8.195435
285.5972, 7.229370
286.0793, 6.401855
286.5615, 5.526978
287.0436, 4.764893
287.5257, 5.102539
288.0078, 6.662842
288.4899, 8.624878
288.9720, 10.67981
289.4542, 12.70654
289.9363, 13.30115
290.4184, 11.47375
290.9005, 8.194092
291.3826, 6.030396
291.8647, 5.005615
292.3469, 4.815796
292.8290, 5.535645
293.3111, 6.963623
293.7932, 8.242554
294.2753, 9.174316
294.7574, 9.843140
295.2396, 10.61084
295.7217, 11.44568
296.2038, 11.59924
296.6859, 9.828003
297.1680, 6.887695
297.6501, 4.840454
298.1323, 4.171143
298.6144, 4.393677
299.0965, 5.166504
299.5786, 6.406250
300.0607, 7.403076
300.5428, 7.622803
301.0250, 7.334717
301.5071, 6.989624
301.9892, 6.576538
302.4713, 6.300659
302.9534, 6.431641
303.4355, 6.883789
303.9177, 7.459106
304.3998, 8.361572
304.8819, 9.152100
305.3640, 9.186523
305.8461, 8.369141
306.3282, 7.062866
306.8104, 5.107788
307.2925, 2.912964
307.7746, 1.345947
308.2567, 1.353271
308.7388, 1.891846
309.2209, 2.091553
309.7031, 1.918701
310.1852, 1.534058
310.6673, 0.6531980
311.1494, 0.2686770
311.6315, 0.5974120
312.1136, 0.6607670
312.5958, 2.009277
313.0779, 2.184448
313.5600, 1.264893
314.0421, 0.6706540
314.5242, 1.707275
315.0063, 3.174438
315.4885, 3.863892
315.9706, 2.707520
316.4527, 1.387451
316.9348, 0.1894530
317.4169, 0.7000730
317.8990, 0.4085690
318.3812, 2.986206
318.8633, 6.769165
319.3454, 9.017334
319.8275, 8.888916
320.3096, 7.965820
320.7917, 6.125732
321.2739, 3.862183
321.7560, 2.366699
322.2381, 2.723633
322.7202, 3.387695
323.2023, 3.587158
323.6844, 2.906128
324.1666, 2.579590
324.6487, 2.629272
325.1308, 3.114136
325.6129, 4.111206
326.0950, 7.456177
326.5771, 9.882324
327.0593, 9.754028
327.5414, 5.695068
328.0235, 3.865601
328.5056, 6.608887
328.9877, 10.95105
329.4698, 13.77417
329.9520, 14.05212
330.4341, 13.86865
330.9162, 13.40955
331.3983, 12.66711
331.8804, 12.13708
332.3625, 12.03357
332.8447, 11.99866
333.3268, 11.66687
333.8089, 10.59912
334.2910, 10.27209
334.7731, 11.03735
335.2552, 12.64905
335.7374, 13.87427
336.2195, 14.89709
336.7016, 15.13342
337.1837, 13.81726
337.6658, 9.813721
338.1479, 8.582153
338.6301, 11.33191
339.1122, 16.19324
339.5943, 18.82202
340.0764, 18.69250
340.5585, 17.90759
341.0406, 17.03601
341.5227, 15.97937
342.0049, 16.42285
342.4870, 18.86731
342.9691, 21.79089
343.4512, 22.82056
343.9333, 21.85938
344.4154, 20.80273
344.8976, 20.50562
345.3797, 20.69019
345.8618, 19.79919
346.3439, 17.72510
346.8260, 15.35986
347.3081, 13.31152
347.7903, 11.64636
348.2724, 10.76831
348.7545, 10.97888
349.2366, 11.85376
349.7187, 12.71533
350.2008, 13.56848
350.6830, 14.16467
351.1651, 14.16895
351.6472, 13.79688
352.1293, 13.47559
352.6114, 13.19092
353.0935, 13.18286
353.5757, 14.11035
354.0578, 15.65955
354.5399, 16.76721
355.0220, 16.24390
355.5041, 15.20923
355.9862, 14.91125
356.4684, 15.44299
356.9505, 16.79504
357.4326, 19.49878
357.9147, 22.92615
358.3968, 26.05298
358.8789, 29.25342
359.3611, 31.42737
359.8432, 30.83289
360.3253, 27.63391
360.8074, 25.77161
361.2895, 28.84180
361.7716, 33.43274
362.2538, 36.37292
362.7359, 34.49390
363.2180, 33.39331
363.7001, 36.10327
364.1822, 41.56079
364.6643, 45.71228
365.1465, 45.57153
365.6286, 45.21423
366.1107, 47.12952
366.5928, 53.86658
367.0749, 58.53906
367.5570, 58.75000
368.0392, 56.49341
368.5213, 55.19861
369.0034, 56.63452
369.4855, 57.63428
369.9676, 57.19275
370.4497, 54.96777
370.9319, 52.78113
371.4140, 50.31897
371.8961, 47.99927
372.3782, 46.27100
372.8603, 45.46826
373.3424, 44.63782
373.8246, 43.85193
374.3067, 43.00647
374.7888, 41.00024
375.2709, 36.97949
375.7530, 33.26160
376.2351, 31.62769
376.7173, 32.85938
377.1994, 33.04236
377.6815, 31.58069
378.1636, 29.34644
378.6457, 28.17456
379.1278, 28.12000
379.6100, 28.96997
380.0921, 31.58850
380.5742, 35.79626
381.0563, 36.26550
381.5384, 32.08228
382.0205, 27.54053
382.5027, 28.54517
382.9848, 34.55554
383.4669, 40.70215
383.9490, 45.54333
384.4311, 49.17932
384.9132, 51.99219
385.3954, 53.99756
385.8775, 55.67090
386.3596, 56.98352
386.8417, 58.24341
387.3238, 60.31213
387.8059, 63.40967
388.2881, 66.74158
388.7702, 69.28076
389.2523, 71.22632
389.7344, 73.40540
390.2165, 76.25818
390.6986, 78.96143
391.1808, 80.94189
391.6629, 82.21143
392.1450, 82.37000
392.6271, 80.40894
393.1092, 77.40417
393.5913, 74.78442
394.0735, 74.58911
394.5556, 73.55029
395.0377, 69.98059
395.5198, 64.02942
396.0019, 57.48169
396.4840, 48.59326
396.9662, 40.75024
397.4483, 36.25720
397.9304, 38.73450
398.4125, 40.10266
398.8946, 38.41821
399.3767, 34.76270
399.8589, 31.82141
400.3410, 29.71655
400.8231, 28.66223
401.3052, 28.76990
401.7873, 30.60083
402.2694, 31.20459
402.7516, 30.02734
403.2337, 28.01550
403.7158, 26.12000
404.1979, 23.95337
404.6800, 22.75281
405.1621, 22.95312
405.6443, 24.38477
406.1264, 25.71069
406.6085, 26.91858
407.0906, 28.14148
407.5727, 29.44189
408.0548, 30.75464
408.5370, 33.01270
409.0191, 36.54395
409.5012, 40.09680
409.9833, 41.11340
410.4654, 39.68176
410.9475, 38.15808
411.4297, 38.15698
411.9118, 38.99365
412.3939, 37.63269
412.8760, 33.82581
413.3581, 30.35522
413.8402, 31.26880
414.3224, 34.70947
414.8045, 35.82764
415.2866, 31.91455
415.7687, 26.68408
416.2508, 24.55945
416.7329, 24.99048
417.2151, 25.45117
417.6972, 24.66492
418.1793, 23.08557
418.6614, 20.99194
419.1435, 18.32825
419.6256, 15.68713
420.1078, 12.95190
420.5899, 10.56616
421.0720, 9.104248
421.5541, 10.34924
422.0362, 11.18384
422.5183, 9.268799
423.0005, 4.638184
423.4826, 2.322144
423.9647, 5.967651
424.4468, 10.78894
424.9289, 13.59460
425.4110, 12.88696
425.8932, 11.61792
426.3753, 9.165283
426.8574, 6.239136
427.3395, 4.543823
427.8216, 4.796997
428.3037, 5.252808
428.7859, 5.007935
429.2680, 3.642578
429.7501, 4.672974
430.2322, 9.327759
430.7143, 14.57593
431.1964, 17.04480
431.6786, 16.37292
432.1607, 14.71472
432.6428, 12.13391
433.1249, 9.077515
433.6070, 6.877808
434.0891, 5.562500
434.5713, 5.063477
435.0534, 6.030518
435.5355, 8.001465
436.0176, 8.523804
436.4997, 7.220459
436.9818, 5.389648
437.4640, 4.455933
437.9461, 4.309204
438.4282, 4.475464
438.9103, 5.588501
439.3924, 6.450806
439.8745, 4.822388
440.3566, 1.063843
440.8387, 1.953491
441.3209, 2.087402
441.8030, 0.6379390
442.2851, 1.332642
442.7672, 4.289429
443.2493, 6.099731
443.7314, 3.855347
444.2136, 0.1657710
444.6957, 1.783691
445.1778, 4.464844
445.6599, 9.604614
446.1420, 8.769775
446.6241, 0.9880370
447.1063, 3.820190
447.5884, 1.680298
448.0705, 2.405029
448.5526, 4.690674
449.0347, 3.622559
449.5168, 2.919556
449.9990, 3.125854
450.4811, 3.777466
450.9632, 3.455200
451.4453, 1.659180
451.9274, 0.1585690
452.4095, 1.657593
452.8917, 2.895264
453.3738, 2.518311
453.8559, 5.1270002E-03
454.3380, 2.893799
454.8201, 4.105347
455.3022, 3.619141
455.7844, 3.089233
456.2665, 3.051270
456.7486, 3.011597
457.2307, 1.155029
457.7128, 2.293457
458.1949, 4.543091
458.6771, 2.457397
459.1592, 1.810913
459.6413, 3.726318
460.1234, 2.769043
460.6055, 1.029663
461.0876, 4.2358000E-02
461.5698, 0.4110110
462.0519, 0.6990970
462.5340, 0.9178470
463.0161, 1.043457
463.4982, 0.7567140
463.9803, 0.2451170
464.4625, 0.3645020
464.9446, 2.780884
465.4267, 4.974976
465.9088, 5.290894
466.3909, 2.878784
466.8730, 0.3675540
467.3552, 2.583984
467.8373, 5.064575
468.3194, 5.883301
468.8015, 2.975098
469.2836, 0.7658690
469.7657, 6.2622003E-02
470.2479, 0.3814700
470.7300, 1.262085
471.2121, 2.832886
471.6942, 4.393555
472.1763, 5.646240
472.6584, 6.640869
473.1406, 6.915771
473.6227, 6.337402
474.1048, 5.255127
474.5869, 3.923950
475.0690, 2.343750
475.5511, 1.510620
476.0333, 1.982300
476.5154, 3.328003
476.9975, 4.866699
477.4796, 6.560303
477.9617, 7.291992
478.4438, 5.149658
478.9260, 1.714355
479.4081, 9.6923999E-02
479.8902, 0.2469480
480.3723, 1.680298
480.8544, 4.509521
481.3365, 7.609253
481.8187, 9.049072
482.3008, 6.127319
482.7829, 2.963379
483.2650, 1.907104
483.7471, 2.777832
484.2292, 3.895508
484.7114, 4.508057
485.1935, 5.353638
485.6756, 7.106079
486.1577, 11.34741
486.6398, 13.47705
487.1219, 11.23132
487.6041, 7.356567
488.0862, 5.501953
488.5683, 7.296265
489.0504, 8.332520
489.5325, 7.385742
490.0146, 4.787842
490.4968, 3.293945
490.9789, 3.181885
491.4610, 3.413940
491.9431, 3.250977
492.4252, 2.665771
492.9073, 2.854492
493.3895, 4.152588
493.8716, 5.437012
494.3537, 4.670776
494.8358, 2.306274
495.3179, 0.9754640
495.8000, 2.313477
496.2822, 4.601807
496.7643, 4.805176
497.2464, 3.317505
497.7285, 2.330933
498.2106, 4.040161
498.6927, 6.452393
499.1749, 7.463867
499.6570, 6.520874
500.1391, 5.880859
500.6212, 6.695679
501.1033, 8.469482
501.5854, 10.65137
502.0676, 13.63953
502.5497, 16.24683
503.0318, 18.72156
503.5139, 20.79407
503.9960, 21.56763
504.4781, 20.02515
504.9603, 17.96484
505.4424, 16.24219
505.9245, 14.50244
506.4066, 14.67078
506.8887, 17.93506
507.3708, 21.64917
507.8530, 22.78821
508.3351, 20.84131
508.8172, 19.11218
509.2993, 18.06409
509.7814, 17.66626
510.2635, 18.09790
510.7457, 19.35364
511.2278, 20.52856
511.7099, 21.02881
512.1920, 21.03455
512.6741, 21.39111
513.1563, 22.11987
513.6384, 22.66663
514.1205, 22.22827
514.6026, 21.40808
515.0847, 21.11157
515.5668, 21.61755
516.0490, 22.20032
516.5311, 22.79199
517.0132, 23.44568
517.4953, 23.96533
517.9774, 25.07788
518.4595, 25.39954
518.9417, 23.61145
519.4238, 19.51770
519.9059, 17.27002
520.3880, 19.51526
520.8701, 22.02319
521.3522, 22.39172
521.8344, 18.77148
522.3165, 16.93994
522.7986, 17.86609
523.2807, 19.55579
523.7628, 18.15710
524.2449, 12.89636
524.7271, 9.860718
525.2092, 11.58948
525.6913, 16.43225
526.1734, 18.52234
526.6555, 17.81738
527.1376, 16.76489
527.6198, 17.23303
528.1019, 18.68359
528.5840, 19.70312
529.0661, 20.08105
529.5482, 20.40198
530.0303, 21.86304
530.5125, 23.45349
530.9946, 23.55676
531.4767, 20.00354
531.9588, 16.65845
532.4409, 16.28430
532.9230, 17.82959
533.4052, 18.25317
533.8873, 14.78711
534.3694, 11.59863
534.8515, 10.82349
535.3336, 13.21753
535.8157, 14.40271
536.2979, 13.67603
536.7800, 12.27722
537.2621, 10.94250
537.7442, 9.529175
538.2263, 9.068237
538.7084, 10.15430
539.1906, 11.94446
539.6727, 12.33704
540.1548, 11.16418
540.6369, 9.656128
541.1190, 8.011475
541.6011, 6.563721
542.0833, 6.198975
542.5654, 6.861328
543.0475, 7.380005
543.5296, 6.037720
544.0117, 4.248535
544.4938, 4.515625
544.9760, 7.393799
545.4581, 10.52502
545.9402, 12.40247
546.4223, 13.37610
546.9044, 13.90186
547.3865, 13.99377
547.8687, 13.75281
548.3508, 12.96411
548.8329, 11.81860
549.3150, 10.94409
549.7971, 9.610962
550.2792, 9.472290
550.7614, 12.06641
551.2435, 18.01965
551.7256, 19.87122
552.2077, 15.36621
552.6898, 10.09106
553.1719, 8.752563
553.6541, 12.12280
554.1362, 13.69324
554.6183, 12.59509
555.1004, 10.57227
555.5825, 10.63806
556.0646, 12.46240
556.5468, 13.80322
557.0289, 13.34265
557.5110, 12.32947
557.9931, 13.05762
558.4752, 15.11365
558.9573, 16.54639
559.4395, 15.64136
559.9216, 13.92078
560.4037, 12.56531
560.8858, 11.69922
561.3679, 11.25623
561.8500, 11.66125
562.3322, 12.25757
562.8143, 12.48987
563.2964, 12.59668
563.7785, 11.90967
564.2606, 9.664795
564.7427, 6.843018
565.2249, 5.396362
565.7070, 5.750854
566.1891, 6.628418
566.6712, 8.009155
567.1533, 9.654053
567.6354, 10.00244
568.1176, 8.858276
568.5997, 7.609009
569.0818, 7.287720
569.5639, 7.672729
570.0460, 7.871826
570.5281, 7.802979
571.0103, 7.680420
571.4924, 8.017090
571.9745, 8.389771
572.4566, 7.903687
572.9387, 5.321533
573.4208, 3.397583
573.9030, 4.667969
574.3851, 7.886353
574.8672, 10.31689
575.3493, 10.51440
575.8314, 10.27344
576.3135, 10.06458
576.7957, 9.900879
577.2778, 10.01282
577.7599, 10.85437
578.2420, 11.44434
578.7241, 11.02319
579.2062, 8.978638
579.6884, 8.728271
580.1705, 11.03979
580.6526, 13.65833
581.1347, 13.52930
581.6168, 10.77722
582.0989, 8.591187
582.5811, 7.734863
583.0632, 7.629517
583.5453, 7.459473
584.0274, 7.266724
584.5095, 7.179077
584.9916, 6.840820
585.4738, 6.922974
585.9559, 8.905518
586.4380, 12.38025
586.9201, 14.17639
587.4022, 10.91370
587.8843, 6.857178
588.3664, 4.735962
588.8485, 5.280884
589.3306, 6.464111
589.8127, 9.514404
590.2949, 12.20312
590.7770, 12.34692
591.2591, 8.446045
591.7412, 5.505615
592.2233, 4.174194
592.7054, 3.944092
593.1876, 3.821167
593.6697, 3.830566
594.1518, 3.908325
594.6339, 4.434204
595.1160, 4.820679
595.5981, 2.879639
596.0803, 1.098877
596.5624, 4.347168
597.0445, 4.728638
597.5266, 3.447510
598.0087, 1.655151
598.4908, 0.6085210
598.9730, 2.308350
599.4551, 2.423340
599.9372, 1.912598
600.4193, 1.588379
600.9014, 0.7263180
601.3835, 1.326416
601.8657, 5.798828
602.3478, 11.20569
602.8299, 13.00659
603.3120, 9.129883
603.7941, 5.650391
604.2762, 3.693359
604.7584, 3.101440
605.2405, 3.581909
605.7226, 5.389648
606.2047, 6.555664
606.6868, 5.776978
607.1689, 3.560547
607.6511, 1.493408
608.1332, 0.4124760
608.6153, 2.213257
609.0974, 4.685181
609.5795, 6.812378
610.0616, 7.003662
610.5438, 4.541504
611.0259, 1.815918
611.5080, 0.1677250
611.9901, 1.540527
612.4722, 2.483765
612.9543, 3.058228
613.4365, 3.144165
613.9186, 2.311523
614.4007, 1.013062
614.8828, 0.2349850
615.3649, 0.1108400
615.8470, 0.2655030
616.3292, 1.755249
616.8113, 4.088135
617.2934, 5.471680
617.7755, 5.865234
618.2576, 5.678345
618.7397, 4.965820
619.2219, 3.903564
619.7040, 2.838867
620.1861, 1.765381
620.6682, 1.166016
621.1503, 1.712524
621.6324, 2.874023
622.1146, 4.142944
622.5967, 5.753174
623.0788, 6.686890
623.5609, 5.761963
624.0430, 4.152344
624.5251, 3.527222
625.0073, 5.941284
625.4894, 7.239868
625.9715, 6.323853
626.4536, 3.943237
626.9357, 2.501831
627.4178, 2.138916
627.9000, 2.336304
628.3821, 2.968262
628.8642, 3.980469
629.3463, 5.039063
629.8284, 6.105103
630.3105, 7.341309
630.7927, 8.939209
631.2748, 10.73340
631.7569, 12.76404
632.2390, 15.12695
632.7211, 16.43225
633.2032, 14.55884
633.6854, 11.59412
634.1675, 9.816650
634.6496, 10.24255
635.1317, 11.08691
635.6138, 12.24353
636.0959, 13.49854
636.5781, 14.45605
637.0602, 14.67493
637.5423, 15.45630
638.0244, 17.41711
638.5065, 19.94519
638.9886, 20.82666
639.4708, 19.69653
639.9529, 19.20874
640.4350, 21.00537
640.9171, 24.17834
641.3992, 25.56885
641.8813, 25.27576
642.3635, 25.01685
642.8456, 25.77466
643.3277, 27.34363
643.8098, 29.79968
644.2919, 33.22070
644.7740, 36.25940
645.2562, 38.38379
645.7383, 39.68359
646.2204, 40.05481
646.7025, 37.85059
647.1846, 37.61157
647.6667, 40.61926
648.1489, 45.01648
648.6310, 48.64722
649.1131, 51.42419
649.5952, 53.48767
650.0773, 54.65942
650.5594, 55.38623
651.0416, 56.81909
651.5237, 58.88586
652.0058, 60.60278
652.4879, 60.54822
652.9700, 60.62793
653.4521, 64.01025
653.9343, 70.17920
654.4164, 76.87744
654.8985, 84.21631
655.3806, 91.04810
655.8627, 95.84082
656.3448, 98.33081
656.8270, 102.3016
657.3091, 110.8669
657.7912, 119.3749
658.2733, 124.7710
658.7554, 125.2039
659.2375, 128.2792
659.7197, 134.4570
660.2018, 142.4373
660.6839, 151.0840
661.1660, 160.3641
661.6481, 169.7549
662.1302, 179.0521
662.6124, 188.7269
663.0945, 199.7374
663.5766, 211.6433
664.0587, 223.3997
664.5408, 234.2545
665.0229, 245.0809
665.5051, 256.0818
665.9872, 267.4591
666.4693, 279.7375
666.9514, 293.7369
667.4335, 308.0081
667.9156, 322.9692
668.3978, 338.3889
668.8799, 351.7341
669.3620, 362.2817
669.8441, 372.0962
670.3262, 383.3273
670.8083, 395.6489
671.2905, 401.1831
671.7726, 399.4860
672.2547, 395.3198
672.7368, 394.7706
673.2189, 394.2739
673.7010, 385.7290
674.1832, 367.6361
674.6653, 346.6317
675.1474, 326.4639
675.6295, 306.1727
676.1116, 284.7284
676.5938, 260.6112
677.0759, 237.7070
677.5580, 216.3723
678.0401, 196.9592
678.5222, 179.7325
679.0043, 165.6208
679.4865, 151.5248
679.9686, 136.3644
680.4507, 121.4744
680.9328, 109.1230
681.4149, 99.42151
681.8970, 91.31238
682.3792, 84.73083
682.8613, 79.30798
683.3434, 74.94385
683.8255, 71.32117
684.3076, 66.73499
684.7897, 59.00977
685.2719, 51.07507
685.7540, 44.91101
686.2361, 40.58655
686.7182, 37.23975
687.2003, 35.55249
687.6824, 34.03479
688.1646, 32.02173
688.6467, 29.45508
689.1288, 26.61328
689.6109, 23.19385
690.0930, 20.12610
690.5751, 17.83813
691.0573, 16.38245
691.5394, 17.12744
692.0215, 20.46814
692.5036, 23.54614
692.9857, 22.84680
693.4678, 19.88928
693.9500, 17.20728
694.4321, 15.24866
694.9142, 13.92676
695.3963, 13.92676
695.8784, 14.27747
696.3605, 13.72974
696.8427, 11.31177
697.3248, 8.897095
697.8069, 6.538086
698.2890, 4.409546
698.7711, 2.904053
699.2532, 2.169189
699.7354, 1.630371
700.2175, 1.206909
700.6996, 0.8813480
701.1817, 0.4580080
701.6638, 4.7240999E-02
702.1459, 0.3406980
702.6281, 3.192261
703.1102, 6.132446
703.5923, 5.674316
704.0744, 2.577515
704.5565, 0.6602780
705.0386, 3.107910
705.5208, 5.762695
706.0029, 6.477295
706.4850, 4.894287
706.9671, 3.508789
707.4492, 2.266602
707.9313, 1.332031
708.4135, 0.5896000
708.8956, 0.1519780
709.3777, 0.3353270
709.8598, 2.313477
710.3419, 4.417236
710.8240, 5.429443
711.3062, 5.588745
711.7883, 5.262207
712.2704, 4.437988
712.7525, 4.051147
713.2346, 5.823608
713.7167, 7.989746
714.1989, 8.557373
714.6810, 5.768555
715.1631, 3.883057
715.6452, 4.775024
716.1273, 6.356201
716.6094, 6.237915
717.0916, 3.386963
717.5737, 2.095459
718.0558, 3.471313
718.5379, 5.705566
719.0200, 5.191162
719.5021, 2.343262
719.9843, 0.2327880
720.4664, 0.1296390
720.9485, 0.5837400
721.4306, 2.268066
721.9127, 4.406982
722.3948, 5.729126
722.8770, 5.099731
723.3591, 4.332031
723.8412, 4.061646
724.3233, 4.087524
724.8054, 3.798706
725.2875, 2.445190
725.7697, 2.104004
726.2518, 3.869263
726.7339, 7.109863
727.2160, 8.573608
727.6981, 8.153809
728.1802, 7.159302
728.6624, 5.588989
729.1445, 4.171021
729.6266, 5.125366
730.1087, 8.107910
730.5908, 10.29285
731.0729, 9.546021
731.5551, 7.709351
732.0372, 5.917114
732.5193, 4.272949
733.0014, 3.050171
733.4835, 1.978760
733.9656, 1.686523
734.4478, 2.593506
734.9299, 4.865723
735.4120, 7.519043
735.8941, 10.87000
736.3762, 13.55237
736.8583, 13.46326
737.3405, 11.54456
737.8226, 11.79688
738.3047, 14.77466
738.7868, 17.41638
739.2689, 15.55835
739.7510, 12.64160
740.2332, 13.03601
740.7153, 19.44043
741.1974, 24.27112
741.6795, 24.08411
742.1616, 21.98938
742.6437, 21.08459
743.1259, 22.02637
743.6080, 22.16003
744.0901, 20.94678
744.5722, 19.56970
745.0543, 20.19849
745.5364, 22.52954
746.0186, 23.52466
746.5007, 22.22400
746.9828, 20.43347
747.4649, 20.68994
747.9470, 21.81079
748.4291, 21.71448
748.9113, 18.69641
749.3934, 15.55933
749.8755, 12.59534
750.3576, 10.30750
750.8397, 9.713745
751.3218, 11.53406
751.8040, 13.81970
752.2861, 17.11084
752.7682, 19.99670
753.2503, 17.56799
753.7324, 10.08679
754.2145, 5.158569
754.6967, 7.154419
755.1788, 11.17822
755.6609, 9.592041
756.1430, 4.287598
756.6251, 0.3868410
757.1072, 1.705688
757.5894, 2.995361
758.0715, 1.201050
758.5536, 2.630127
759.0357, 4.332275
759.5178, 2.608521
759.9999, 0.6986080
760.4821, 0.5798340
760.9642, 1.247192
761.4463, 1.019287
761.9284, 0.1673580
762.4105, 0.6185300
762.8926, 1.541992
763.3748, 4.605347
763.8569, 5.192017
764.3390, 3.440430
764.8211, 1.333496
765.3032, 1.206421
765.7853, 2.884277
766.2675, 2.665771
766.7496, 0.5147710
767.2317, 1.630371
767.7138, 4.570313
768.1959, 6.201172
768.6780, 5.090942
769.1602, 1.559570
769.6423, 0.1049800
770.1244, 0.1961670
770.6065, 1.085815
771.0886, 1.849365
771.5707, 2.463867
772.0529, 2.847168
772.5350, 2.984131
773.0171, 3.031128
773.4992, 2.354004
773.9813, 2.112549
774.4634, 3.416138
774.9456, 6.669678
775.4277, 8.715820
775.9098, 9.030151
776.3919, 8.671997
776.8740, 8.130737
777.3561, 7.424316
777.8383, 7.026611
778.3204, 7.048340
778.8025, 6.666504
779.2846, 4.884277
779.7667, 2.409790
780.2488, 0.2270510
780.7310, 1.569946
781.2131, 2.444458
781.6952, 1.833618
782.1773, 0.3997800
782.6594, 1.514160
783.1415, 4.227661
783.6237, 6.664795
784.1058, 8.977051
784.5879, 10.34546
785.0699, 9.614502
785.5521, 6.767090
786.0342, 6.167480
786.5163, 8.139404
786.9984, 10.13904
787.4805, 9.276489
787.9626, 7.212769
788.4448, 6.739624
788.9269, 8.474243
789.4090, 9.522583
789.8911, 7.838745
790.3732, 5.433350
790.8553, 3.839844
791.3375, 3.350098
791.8196, 3.128784
792.3017, 3.350464
792.7838, 3.511597
793.2659, 2.544678
793.7480, 0.7053220
794.2302, 1.871460
794.7123, 6.584961
795.1944, 11.17261
795.6765, 12.07471
796.1586, 11.04553
796.6407, 10.28711
797.1229, 10.24622
797.6050, 10.06311
798.0871, 9.918823
798.5692, 9.184082
799.0513, 7.143066
799.5334, 2.737671
800.0156, 0.7471920
800.4977, 1.828979
800.9798, 3.779297
801.4619, 4.482300
801.9440, 4.206055
802.4261, 4.203491
802.9083, 4.611572
803.3904, 4.981445
803.8725, 4.876953
804.3546, 4.538086
804.8367, 4.166016
805.3188, 3.708496
805.8010, 3.456665
806.2831, 3.453613
806.7652, 3.681030
807.2473, 4.283325
807.7294, 5.544312
808.2115, 5.798828
808.6937, 4.912109
809.1758, 3.579102
809.6579, 1.776611
810.1400, 0.1538090
810.6221, 0.8699950
811.1042, 4.365601
811.5864, 7.413086
812.0685, 8.156982
812.5506, 7.292358
813.0327, 4.917725
813.5148, 0.1914060
813.9969, 2.593506
814.4791, 0.3841550
814.9612, 2.383057
815.4433, 2.138794
815.9254, 1.310669
816.4075, 1.203369
816.8896, 3.054321
817.3718, 7.341797
817.8539, 6.782471
818.3360, 3.997681
818.8181, 3.488525
819.3002, 5.975098
819.7823, 7.241333
820.2645, 3.160889
820.7466, 1.121338
821.2287, 1.766113
821.7108, 2.139526
822.1929, 5.245850
822.6750, 7.626831
823.1572, 9.066772
823.6393, 9.077515
824.1214, 8.058716
824.6035, 7.601074
825.0856, 7.661743
825.5677, 7.949219
826.0499, 8.514404
826.5320, 9.018433
827.0141, 9.192993
827.4962, 8.969849
827.9783, 8.327881
828.4604, 6.350830
828.9426, 4.807617
829.4247, 4.607056
829.9068, 5.786621
830.3889, 7.204590
830.8710, 9.027466
831.3531, 9.909180
831.8353, 7.885620
832.3174, 4.583862
832.7995, 3.866943
833.2816, 5.575684
833.7637, 7.108276
834.2458, 6.897583
834.7280, 6.190552
835.2101, 5.604614
835.6922, 5.191284
836.1743, 4.831787
836.6564, 4.220947
837.1385, 4.327026
837.6207, 6.113770
838.1028, 8.867432
838.5849, 9.204468
839.0670, 7.278687
839.5491, 4.619019
840.0313, 0.9272460
840.5134, 2.142090
840.9955, 2.734375
841.4776, 1.220581
841.9597, 0.4204100
842.4418, 1.212036
842.9240, 2.528687
843.4061, 5.209839
843.8882, 8.702637
844.3703, 10.66821
844.8524, 11.05164
845.3345, 10.17749
845.8167, 7.496094
846.2988, 4.354614
846.7809, 3.484863
847.2630, 4.250000
847.7451, 4.740234
848.2272, 3.593994
848.7094, 2.510742
849.1915, 2.405273
849.6736, 2.952759
850.1557, 3.204102
850.6378, 2.988525
851.1199, 2.850220
851.6021, 2.844971
852.0842, 3.033203
852.5663, 3.512573
853.0484, 4.187622
853.5305, 4.511597
854.0126, 3.792480
854.4948, 3.647217
854.9769, 6.344849
855.4590, 10.24768
855.9411, 12.93921
856.4232, 12.64587
856.9053, 12.52527
857.3875, 13.11450
857.8696, 13.68567
858.3517, 13.37610
858.8338, 12.14917
859.3159, 10.38220
859.7980, 7.947876
860.2802, 5.918579
860.7623, 6.295044
861.2444, 7.657471
861.7265, 7.489990
862.2086, 4.519165
862.6907, 2.593384
863.1729, 4.431519
863.6550, 7.109497
864.1371, 7.968384
864.6192, 6.023315
865.1013, 6.126953
865.5834, 8.825684
866.0656, 11.61328
866.5477, 11.98669
867.0298, 10.67310
867.5119, 9.378662
867.9940, 8.183716
868.4761, 7.524048
868.9583, 8.277100
869.4404, 9.064209
869.9225, 8.745117
870.4046, 6.977173
870.8867, 5.971924
871.3688, 5.913940
871.8510, 6.017334
872.3331, 6.371216
872.8152, 6.857178
873.2973, 6.554932
873.7794, 5.441040
874.2615, 5.030151
874.7437, 6.906860
875.2258, 9.375244
875.7079, 11.61768
876.1900, 13.44019
876.6721, 14.12573
877.1542, 12.82935
877.6364, 11.09985
878.1185, 8.935913
878.6006, 6.564819
879.0827, 5.721313
879.5648, 6.593994
880.0469, 6.735107
880.5291, 4.772095
881.0112, 2.397095
881.4933, 1.914063
881.9754, 2.624634
882.4575, 3.095337
882.9396, 1.902954
883.4218, 1.536865
883.9039, 3.142700
884.3860, 5.567139
884.8681, 7.271240
885.3502, 8.217529
885.8323, 8.686035
886.3145, 8.686646
886.7966, 8.365234
887.2787, 8.204834
887.7608, 7.784668
888.2429, 5.877319
888.7250, 1.370117
889.2072, 1.528931
889.6893, 0.5634770
890.1714, 4.018799
890.6535, 5.602539
891.1356, 4.603027
891.6177, 4.496582
892.0999, 5.572266
892.5820, 6.511963
893.0641, 5.752808
893.5462, 4.054688
894.0283, 3.602539
894.5104, 4.436523
894.9926, 4.995605
895.4747, 3.911621
895.9568, 2.615967
896.4389, 1.994873
896.9210, 2.286377
897.4031, 2.655273
897.8853, 3.111572
898.3674, 3.246948
898.8495, 2.939697
899.3316, 2.487793
899.8137, 2.509521
900.2958, 2.961792
900.7780, 3.118042
901.2601, 1.752441
901.7422, 0.9101560
902.2243, 2.407471
902.7064, 5.386353
903.1885, 7.350952
903.6707, 8.191650
904.1528, 7.806274
904.6349, 5.557007
905.1170, 2.864868
905.5991, 2.684814
906.0812, 4.462769
906.5634, 4.967896
907.0455, 2.888916
907.5276, 1.262085
908.0097, 3.916382
908.4918, 7.912231
908.9739, 9.678833
909.4561, 6.948853
909.9382, 5.109131
910.4203, 4.541626
910.9024, 4.709351
911.3845, 5.379883
911.8666, 6.498657
912.3488, 7.208984
912.8309, 7.572632
913.3130, 7.651489
913.7951, 7.300293
914.2772, 7.098267
914.7593, 7.708130
915.2415, 9.143921
915.7236, 10.39001
916.2057, 11.23218
916.6878, 11.83533
917.1699, 11.81958
917.6520, 11.64185
918.1342, 14.03210
918.6163, 18.69751
919.0984, 22.31494
919.5805, 22.94434
920.0626, 22.17480
920.5447, 20.68225
921.0269, 19.04688
921.5090, 18.47534
921.9911, 20.46301
922.4732, 22.01074
922.9553, 22.67834
923.4374, 22.97119
923.9196, 23.59790
924.4017, 24.57080
924.8838, 25.74780
925.3659, 27.19763
925.8480, 28.44812
926.3301, 28.68237
926.8123, 28.65405
927.2944, 29.37585
927.7765, 31.42932
928.2586, 32.53113
928.7407, 31.76196
929.2228, 30.92822
929.7050, 31.35828
930.1871, 32.91223
930.6692, 32.93311
931.1513, 31.50513
931.6334, 30.59180
932.1155, 33.18628
932.5977, 35.75977
933.0798, 34.61646
933.5619, 30.37085
934.0440, 26.45850
934.5261, 22.98804
935.0082, 20.81873
935.4904, 20.49316
935.9725, 21.28198
936.4546, 21.93738
936.9367, 22.31152
937.4188, 20.63440
937.9009, 15.20276
938.3831, 10.60059
938.8652, 12.73804
939.3473, 17.26367
939.8294, 18.50085
940.3115, 11.89221
940.7936, 8.689453
941.2758, 10.62512
941.7579, 14.11743
942.2400, 16.02551
942.7221, 16.28613
943.2042, 15.54834
943.6863, 13.86450
944.1685, 12.61060
944.6506, 13.25195
945.1327, 14.39697
945.6148, 15.36035
946.0969, 15.99133
946.5790, 14.42554
947.0612, 8.055664
947.5433, 4.352783
948.0254, 6.763794
948.5075, 12.77502
948.9896, 14.62012
949.4717, 13.04834
949.9539, 11.98120
950.4360, 14.46130
950.9181, 15.91858
951.4002, 11.54956
951.8823, 4.754761
952.3644, 1.074829
952.8466, 3.268799
953.3287, 3.477051
953.8108, 0.5410160
954.2929, 2.610840
954.7750, 2.083252
955.2571, 0.9427490
955.7393, 2.921021
956.2214, 3.480835
956.7035, 2.964355
957.1856, 0.2485350
957.6677, 2.974731
958.1498, 2.178833
958.6320, 2.156006
959.1141, 3.615479
959.5962, 1.228271
960.0783, 0.7229000
960.5604, 1.4160000E-02
961.0425, 2.074219
961.5247, 2.345215
962.0068, 1.364258
962.4889, 0.7822270
962.9710, 1.899414
963.4531, 2.899414
963.9352, 3.384521
964.4174, 3.218506
964.8995, 2.032471
965.3816, 0.5764160
965.8637, 2.231445
966.3458, 2.658447
966.8279, 2.209229
967.3101, 0.6867680
967.7922, 1.249268
968.2743, 2.591553
968.7564, 3.244629
969.2385, 3.194824
969.7206, 0.3811040
970.2028, 0.9106450
970.6849, 2.213135
971.1670, 8.861816
971.6491, 11.11133
972.1312, 8.837158
972.6133, 6.082275
973.0955, 4.312012
973.5776, 3.510986
974.0597, 4.350830
974.5418, 6.008789
975.0239, 6.867920
975.5060, 5.587891
975.9882, 4.637939
976.4703, 4.388428
976.9524, 4.477539
977.4345, 4.744873
977.9166, 5.116211
978.3987, 4.282715
978.8809, 2.056152
979.3630, 0.2255860
979.8451, 0.4570310
980.3272, 1.663574
980.8093, 3.252441
981.2914, 5.228271
981.7736, 6.094971
982.2557, 5.442871
982.7377, 4.487793
983.2198, 3.484863
983.7020, 2.664795
984.1841, 2.866943
984.6662, 3.835938
985.1483, 4.737549
985.6304, 5.180908
986.1125, 5.461182
986.5947, 6.181885
987.0768, 6.534424
987.5589, 5.018799
988.0410, 0.1286620
988.5231, 0.6396480
989.0052, 3.878906
989.4874, 9.004395
989.9695, 9.398193
990.4516, 7.531738
990.9337, 8.171387
991.4158, 11.55420
991.8979, 12.89722
992.3801, 7.940186
992.8622, 3.216309
993.3443, 1.415283
993.8264, 1.885498
994.3085, 1.861084
994.7906, 1.369629
995.2728, 0.1850590
995.7549, 2.465576
996.2370, 4.447998
996.7191, 2.311035
997.2012, 1.531250
997.6833, 3.576416
998.1655, 1.633789
998.6476, 4.8583999E-02
999.1297, 1.932129
999.6118, 2.677490
1000.094, 0.3000490
1000.576, 4.326416
1001.058, 6.796631
1001.540, 7.096436
1002.022, 7.199951
1002.505, 8.193848
1002.987, 9.525879
1003.469, 11.53174
1003.951, 13.65283
1004.433, 13.19727
1004.915, 9.081055
1005.397, 6.972656
1005.879, 8.739502
1006.361, 11.85132
1006.844, 12.39062
1007.326, 11.59204
1007.808, 11.95117
1008.290, 14.66870
1008.772, 16.52832
1009.254, 15.15625
1009.736, 13.85596
1010.218, 14.97314
1010.701, 18.46338
1011.183, 19.45947
1011.665, 18.03735
1012.147, 16.80444
1012.629, 17.83252
1013.111, 20.03589
1013.593, 22.46118
1014.075, 25.02930
1014.557, 27.57593
1015.040, 30.79834
1015.522, 32.37939
1016.004, 31.93140
1016.486, 30.72729
1016.968, 30.09595
1017.450, 29.89160
1017.932, 29.61792
1018.414, 29.31592
1018.896, 29.10083
1019.379, 28.38013
1019.861, 28.37817
1020.343, 30.49243
1020.825, 34.33569
1021.307, 35.55908
1021.789, 33.88794
1022.271, 32.26636
1022.753, 31.77271
1023.236, 32.08643
1023.718, 33.27979
1024.200, 34.95068
1024.682, 36.30347
1025.164, 37.57544
1025.646, 37.76099
1026.128, 35.83008
1026.610, 34.19165
1027.093, 35.63867
1027.575, 39.53223
1028.057, 41.57690
1028.539, 41.80249
1029.021, 41.36694
1029.503, 40.30103
1029.985, 39.50659
1030.467, 39.76465
1030.949, 40.75391
1031.432, 41.45752
1031.914, 42.16333
1032.396, 40.93359
1032.878, 36.90405
1033.360, 32.03979
1033.842, 28.47388
1034.324, 26.19507
1034.806, 25.68555
1035.288, 27.76147
1035.771, 28.00977
1036.253, 23.32446
1036.735, 19.13818
1037.217, 18.64526
1037.699, 20.98877
1038.181, 20.72144
1038.663, 18.09473
1039.145, 14.88818
1039.628, 10.65405
1040.110, 7.655029
1040.592, 8.380127
1041.074, 10.97168
1041.556, 12.24854
1042.038, 11.40967
1042.520, 11.21460
1043.002, 11.74634
1043.484, 13.05054
1043.967, 16.08374
1044.449, 19.46948
1044.931, 20.34351
1045.413, 18.89893
1045.895, 19.08740
1046.377, 24.52319
1046.859, 29.00073
1047.341, 30.42432
1047.823, 29.96729
1048.306, 30.43408
1048.788, 31.66895
1049.270, 32.65796
1049.752, 33.14355
1050.234, 33.37842
1050.716, 32.58154
1051.198, 32.28687
1051.680, 34.55884
1052.163, 39.85303
1052.645, 43.08545
1053.127, 44.25928
1053.609, 43.36475
1054.091, 38.59009
1054.573, 33.77490
1055.055, 36.41699
1055.537, 43.38843
1056.020, 47.81934
1056.502, 43.98438
1056.984, 42.33960
1057.466, 45.19653
1057.948, 49.23608
1058.430, 50.60840
1058.912, 49.69775
1059.394, 48.95630
1059.876, 48.50708
1060.359, 48.02954
1060.841, 48.07495
1061.323, 47.28979
1061.805, 43.95654
1062.287, 39.14917
1062.769, 36.47852
1063.251, 36.29321
1063.733, 35.94727
1064.215, 34.71240
1064.698, 33.82104
1065.180, 34.96460
1065.662, 37.19238
1066.144, 39.72070
1066.626, 42.73901
1067.108, 43.46338
1067.590, 41.15747
1068.072, 37.62329
1068.555, 32.90405
1069.037, 28.08936
1069.519, 27.54590
1070.001, 29.77661
1070.483, 29.79102
1070.965, 22.96460
1071.447, 17.84595
1071.929, 19.79858
1072.411, 23.44482
1072.894, 23.66870
1073.376, 20.16577
1073.858, 17.58374
1074.340, 16.03784
1074.822, 14.79956
1075.304, 13.69141
1075.786, 12.42993
1076.268, 10.69775
1076.750, 8.566650
1077.233, 6.682373
1077.715, 4.700439
1078.197, 4.160645
1078.679, 5.673584
1079.161, 7.547363
1079.643, 7.349121
1080.125, 5.747070
1080.607, 3.523926
1081.090, 0.7421880
1081.572, 0.5173340
1082.054, 1.463867
1082.536, 3.927490
1083.018, 6.510498
1083.500, 8.631836
1083.982, 8.015869
1084.464, 5.284180
1084.946, 3.469727
1085.429, 3.598389
1085.911, 4.448486
1086.393, 6.570068
1086.875, 8.128906
1087.357, 7.178955
1087.839, 3.504150
1088.321, 2.185059
1088.803, 3.343994
1089.286, 4.460938
1089.768, 3.703369
1090.250, 2.691650
1090.732, 3.690674
1091.214, 5.501709
1091.696, 5.770996
1092.178, 2.644531
1092.660, 1.068115
1093.142, 1.372070
1093.625, 2.577393
1094.107, 4.375732
1094.589, 6.200439
1095.071, 6.750244
1095.553, 6.158447
1096.035, 5.519287
1096.517, 5.195068
1096.999, 4.948730
1097.481, 4.585693
1097.964, 4.412109
1098.446, 5.441406
1098.928, 7.233154
1099.410, 7.178955
1099.892, 4.792969
1100.374, 2.484863
1100.856, 1.685547
1101.338, 1.734131
1101.821, 1.542480
1102.303, 1.528320
1102.785, 3.634277
1103.267, 7.949219
1103.749, 10.93677
1104.231, 11.31714
1104.713, 10.55884
1105.195, 9.858398
1105.677, 8.929688
1106.160, 7.034912
1106.642, 3.391357
1107.124, 3.036865
1107.606, 6.989746
1108.088, 10.19995
1108.570, 9.587646
1109.052, 7.092041
1109.534, 5.587402
1110.016, 4.821533
1110.499, 4.253174
1110.981, 3.711914
1111.463, 3.384033
1111.945, 3.286865
1112.427, 3.383057
1112.909, 3.459717
1113.391, 3.732910
1113.873, 5.854736
1114.356, 9.289551
1114.838, 10.76904
1115.320, 6.161133
1115.802, 2.549805
1116.284, 2.808105
1116.766, 4.837646
1117.248, 6.065918
1117.730, 6.492920
1118.213, 6.127197
1118.695, 4.964355
1119.177, 3.973633
1119.659, 3.741943
1120.141, 3.991699
1120.623, 4.452148
1121.105, 5.281006
1121.587, 7.145996
1122.069, 10.34497
1122.552, 12.26660
1123.034, 12.38794
1123.516, 11.05249
1123.998, 7.197510
1124.480, 3.008545
1124.962, 1.114258
1125.444, 2.075684
1125.926, 1.608643
1126.408, 0.8671880
1126.891, 2.833496
1127.373, 3.316895
1127.855, 2.941650
1128.337, 2.931396
1128.819, 2.675537
1129.301, 0.7409670
1129.783, 4.565430
1130.265, 6.661621
1130.748, 3.325684
1131.230, 0.3288570
1131.712, 1.661133
1132.194, 5.249268
1132.676, 4.656250
1133.158, 1.219238
1133.640, 1.101807
1134.122, 0.3586430
1134.604, 1.548584
1135.087, 1.546387
1135.569, 0.9267580
1136.051, 0.4221190
1136.533, 2.303223
1137.015, 1.366699
1137.497, 2.037354
1137.979, 4.510742
1138.461, 3.605957
1138.943, 2.123779
1139.426, 0.8496090
1139.908, 0.1730960
1140.390, 0.6889650
1140.872, 2.341309
1141.354, 4.420166
1141.836, 6.896240
1142.318, 8.291260
1142.800, 5.642822
1143.283, 3.263428
1143.765, 5.360596
1144.247, 10.08081
1144.729, 11.58862
1145.211, 9.523438
1145.693, 6.832031
1146.175, 3.749512
1146.657, 1.757568
1147.140, 3.160889
1147.622, 5.760010
1148.104, 7.495605
1148.586, 8.219727
1149.068, 8.853271
1149.550, 9.317383
1150.032, 9.870605
1150.514, 10.55347
1150.996, 11.32617
1151.479, 12.60059
1151.961, 13.65869
1152.443, 13.34082
1152.925, 11.26465
1153.407, 9.781494
1153.889, 8.993652
1154.371, 9.114746
1154.853, 10.82959
1155.335, 12.62646
1155.818, 10.98486
1156.300, 7.580078
1156.782, 5.681885
1157.264, 7.047607
1157.746, 6.383057
1158.228, 1.086426
1158.710, 2.222656
1159.192, 1.406494
1159.675, 8.448242
1160.157, 9.469482
1160.639, 6.159668
1161.121, 3.003662
1161.603, 1.228271
1162.085, 0.3928220
1162.567, 0.6528320
1163.049, 1.407227
1163.531, 2.585205
1164.014, 3.926025
1164.496, 3.790771
1164.978, 2.568359
1165.460, 1.922607
1165.942, 3.065918
1166.424, 4.399170
1166.906, 5.845703
1167.388, 6.915039
1167.870, 7.047363
1168.353, 6.323975
1168.835, 5.089111
1169.317, 3.528320
1169.799, 3.222412
1170.281, 6.539795
1170.763, 9.560303
1171.245, 10.76538
1171.727, 10.50537
1172.210, 8.441650
1172.692, 4.747559
1173.174, 2.998291
1173.656, 3.421631
1174.138, 4.646729
1174.620, 7.450928
1175.102, 8.996094
1175.584, 6.197021
1176.067, 1.814453
1176.549, 1.415527
1177.031, 5.058350
1177.513, 5.775635
1177.995, 2.593750
1178.477, 6.1523002E-02
1178.959, 3.472900
1179.441, 7.220947
1179.923, 6.626221
1180.406, 3.280762
1180.888, 2.409424
1181.370, 4.120117
1181.852, 5.688232
1182.334, 6.660400
1182.816, 7.263672
1183.298, 7.630371
1183.780, 7.426025
1184.262, 5.745605
1184.745, 3.066406
1185.227, 2.883545
1185.709, 5.496582
1186.191, 7.690918
1186.673, 8.746338
1187.155, 8.973389
1187.637, 8.082031
1188.119, 6.689697
1188.602, 5.111572
1189.084, 3.493408
1189.566, 3.834717
1190.048, 6.579102
1190.530, 7.057861
1191.012, 2.944336
1191.494, 1.604980
1191.976, 1.304443
1192.458, 0.7548830
1192.941, 0.9240720
1193.423, 1.319824
1193.905, 0.8532710
1194.387, 2.793457
1194.869, 4.656006
1195.351, 1.685791
1195.833, 1.948975
1196.315, 0.7568360
1196.797, 2.224854
1197.280, 2.841553
1197.762, 4.8340000E-02
1198.244, 0.3063960
1198.726, 4.167236
1199.208, 7.074463
1199.690, 6.260742
1200.172, 4.371582
1200.654, 4.629395
1201.137, 5.675293
1201.619, 5.304443
1202.101, 2.468750
1202.583, 2.383789
1203.065, 5.514893
1203.547, 8.169189
1204.029, 8.032959
1204.511, 6.630127
1204.994, 5.022705
1205.476, 3.571533
1205.958, 2.912109
1206.440, 3.083984
1206.922, 4.012207
1207.404, 5.747314
1207.886, 7.911133
1208.368, 11.33740
1208.850, 13.95728
1209.333, 12.37183
1209.815, 8.555176
1210.297, 6.211426
1210.779, 6.128174
1211.261, 5.963379
1211.743, 5.690186
1212.225, 5.597168
1212.707, 6.263184
1213.189, 6.916504
1213.672, 6.448242
1214.154, 5.437988
1214.636, 5.160156
1215.118, 6.077148
1215.600, 6.147705
1216.082, 5.108887
1216.564, 4.766357
1217.046, 8.584961
1217.529, 12.61987
1218.011, 12.66138
1218.493, 10.16431
1218.975, 8.653076
1219.457, 8.508789
1219.939, 8.482910
1220.421, 8.536865
1220.903, 8.646240
1221.385, 8.680664
1221.868, 8.799316
1222.350, 9.167236
1222.832, 9.713379
1223.314, 10.59766
1223.796, 12.32178
1224.278, 11.93433
1224.760, 9.083984
1225.242, 6.102783
1225.724, 4.069336
1226.207, 3.437744
1226.689, 5.580078
1227.171, 9.300049
1227.653, 11.71777
1228.135, 12.91895
1228.617, 12.12012
1229.099, 9.213379
1229.581, 6.591797
1230.064, 7.153320
1230.546, 7.738281
1231.028, 4.886230
1231.510, 0.5092770
1231.992, 0.8586430
1232.474, 0.8625490
1232.956, 4.190430
1233.438, 9.089111
1233.921, 12.37231
1234.403, 10.11572
1234.885, 7.156494
1235.367, 7.560059
1235.849, 9.384766
1236.331, 8.464844
1236.813, 4.805664
1237.295, 2.230225
1237.777, 1.138916
1238.260, 0.9499510
1238.742, 2.539307
1239.224, 3.615967
1239.706, 1.849609
1240.188, 0.7377930
1240.670, 0.9384770
1241.152, 1.634277
1241.634, 4.430664
1242.116, 7.708008
1242.599, 8.912109
1243.081, 4.434326
1243.563, 0.8745120
1244.045, 1.572998
1244.527, 4.318604
1245.009, 5.454590
1245.491, 5.276367
1245.973, 5.639648
1246.456, 6.728516
1246.938, 7.700439
1247.420, 8.778076
1247.902, 8.685791
1248.384, 6.298584
1248.866, 3.669922
1249.348, 4.680420
1249.830, 8.184814
1250.313, 10.38379
1250.795, 10.94482
1251.277, 10.36768
1251.759, 7.705078
1252.241, 5.389404
1252.723, 3.626953
1253.205, 3.021484
1253.687, 6.100098
1254.169, 10.47217
1254.651, 9.666504
1255.134, 3.860107
1255.616, 0.5776370
1256.098, 3.437256
1256.580, 7.086426
1257.062, 11.27051
1257.544, 14.37402
1258.026, 13.54395
1258.508, 10.60034
1258.991, 7.431885
1259.473, 4.548584
1259.955, 5.058350
1260.437, 11.55176
1260.919, 14.68091
1261.401, 12.99268
1261.883, 9.502686
1262.365, 6.711914
1262.848, 4.915527
1263.330, 5.365479
1263.812, 7.366455
1264.294, 6.836914
1264.776, 2.302246
1265.258, 0.1999510
1265.740, 1.959961
1266.222, 4.268066
1266.704, 3.940918
1267.187, 3.037109
1267.669, 3.001221
1268.151, 3.838867
1268.633, 5.199707
1269.115, 7.095947
1269.597, 8.768555
1270.079, 10.08838
1270.561, 11.33618
1271.043, 13.45264
1271.526, 14.80566
1272.008, 13.39526
1272.490, 10.74976
1272.972, 9.878418
1273.454, 10.59302
1273.936, 11.33179
1274.418, 11.92871
1274.900, 11.65869
1275.383, 8.502930
1275.865, 6.526611
1276.347, 8.377441
1276.829, 11.11304
1277.311, 9.858154
1277.793, 5.872803
1278.275, 3.203369
1278.757, 2.083252
1279.239, 1.345947
1279.722, 0.5810550
1280.204, 0.3647460
1280.686, 3.359131
1281.168, 7.902832
1281.650, 10.48853
1282.132, 11.30322
1282.614, 10.10474
1283.096, 7.342285
1283.578, 5.441650
1284.061, 5.582520
1284.543, 4.122314
1285.025, 1.400879
1285.507, 8.7890998E-02
1285.989, 1.517578
1286.471, 4.190186
1286.953, 5.782715
1287.435, 5.145996
1287.917, 4.124023
1288.400, 1.765625
1288.882, 0.0000000E+00
##END=
