Repository: gordondowns/cs224w-project

File: data/raw/raman/excellent_unoriented/Aegirine__R061093__Raman__785__0__unoriented__Raman_Data_Processed__15973.txt
##NAMES=Aegirine
##RRUFFID=R061093
##IDEAL CHEMISTRY=NaFe^3+^Si_2_O_6_
##LOCALITY=Lacotal Breccia, Alto Chapere, Cochabamba, Bolivia
##OWNER=Michael Scott
##SOURCE=Michael Scott
##DESCRIPTION=Aggregates of light green prismatic crystals associated with dark rutile
##STATUS=The identification of this mineral is confirmed by single-crystal X-ray diffraction and chemical analysis.
##URL=rruff.info/R061093
##MEASURED CHEMISTRY=Na_1.00_(Fe^3+^_0.97_Al_0.02_Cr_0.01_)_Σ=1_Si_2.00_O_6_ ; = light phase, while the darker phase is (Na_0.96_Ca_0.02_[box]_0.02_)_Σ=1_(Fe^3+^_0.89_Al_0.11_)_Σ=1_Si_2.00_O_6_
123.0111, 0.0000000E+00
123.4933, 23.52124
123.9754, 122.8108
124.4575, 250.4080
124.9396, 377.0432
125.4217, 494.7014
125.9038, 614.8982
126.3860, 727.6470
126.8681, 794.1733
127.3502, 822.2720
127.8323, 833.2346
128.3144, 835.3789
128.7965, 843.1328
129.2787, 852.2607
129.7608, 866.7856
130.2429, 889.4309
130.7250, 919.8579
131.2071, 961.0430
131.6892, 1020.064
132.1714, 1093.689
132.6535, 1164.048
133.1356, 1244.097
133.6177, 1324.623
134.0998, 1354.158
134.5819, 1317.396
135.0640, 1223.647
135.5462, 1113.119
136.0283, 975.0420
136.5104, 830.9377
136.9925, 697.2947
137.4746, 573.0256
137.9567, 459.6748
138.4389, 353.3665
138.9210, 260.7554
139.4031, 195.4343
139.8852, 163.6440
140.3673, 137.3850
140.8494, 106.2205
141.3316, 67.21069
141.8137, 35.50952
142.2958, 12.26611
142.7779, 4.335449
143.2600, 19.63525
143.7421, 34.37720
144.2243, 46.16577
144.7064, 54.25854
145.1885, 62.03394
145.6706, 59.45483
146.1527, 38.48608
146.6348, 2.621826
147.1170, 13.87646
147.5991, 9.954346
148.0812, 37.79199
148.5633, 42.84033
149.0454, 11.73364
149.5275, 25.85254
150.0097, 66.72168
150.4918, 111.4609
150.9739, 155.6951
151.4560, 197.0149
151.9381, 237.9429
152.4202, 281.6826
152.9024, 329.5334
153.3845, 378.4492
153.8666, 429.3408
154.3487, 484.7034
154.8308, 533.4531
155.3129, 564.6953
155.7950, 588.6792
156.2772, 625.0557
156.7593, 682.1511
157.2414, 749.2708
157.7235, 822.1089
158.2056, 901.5999
158.6877, 982.8962
159.1699, 1075.109
159.6520, 1171.528
160.1341, 1244.373
160.6162, 1292.539
161.0983, 1310.189
161.5804, 1292.956
162.0626, 1226.247
162.5447, 1137.415
163.0268, 1023.665
163.5089, 887.2344
163.9910, 768.4758
164.4731, 685.2695
164.9553, 630.0454
165.4374, 594.0608
165.9195, 581.4602
166.4016, 581.5461
166.8837, 584.1484
167.3658, 586.6545
167.8480, 606.7231
168.3301, 654.3867
168.8122, 727.2598
169.2943, 821.0273
169.7764, 932.9883
170.2585, 1065.305
170.7407, 1222.470
171.2228, 1409.736
171.7049, 1609.578
172.1870, 1816.268
172.6691, 2026.726
173.1512, 2226.262
173.6334, 2398.777
174.1155, 2559.689
174.5976, 2727.771
175.0797, 2904.008
175.5618, 3091.923
176.0439, 3284.897
176.5260, 3487.375
177.0082, 3724.070
177.4903, 4007.497
177.9724, 4346.304
178.4545, 4741.235
178.9366, 5217.719
179.4187, 5737.769
179.9009, 6269.991
180.3830, 6815.697
180.8651, 7283.151
181.3472, 7592.497
181.8293, 7771.558
182.3114, 7911.479
182.7936, 7993.557
183.2757, 8066.186
183.7578, 8263.039
184.2399, 8592.646
184.7220, 8985.651
185.2041, 9343.593
185.6863, 9679.479
186.1684, 10064.78
186.6505, 10558.60
187.1326, 11133.71
187.6147, 11704.66
188.0968, 12266.72
188.5790, 12836.34
189.0611, 13467.85
189.5432, 14156.86
190.0253, 14830.26
190.5074, 15506.20
190.9895, 16157.23
191.4717, 16647.24
191.9538, 17004.98
192.4359, 17151.39
192.9180, 16892.19
193.4001, 16211.30
193.8822, 15285.31
194.3644, 14155.52
194.8465, 12827.15
195.3286, 11567.91
195.8107, 10405.45
196.2928, 9347.165
196.7749, 8425.948
197.2570, 7650.146
197.7392, 6979.067
198.2213, 6394.439
198.7034, 5895.525
199.1855, 5463.580
199.6676, 5090.120
200.1497, 4776.323
200.6319, 4536.902
201.1140, 4378.657
201.5961, 4275.498
202.0782, 4199.952
202.5603, 4148.905
203.0424, 4145.289
203.5246, 4209.662
204.0067, 4342.040
204.4888, 4452.852
204.9709, 4532.253
205.4530, 4602.425
205.9352, 4695.347
206.4173, 4816.586
206.8994, 4947.148
207.3815, 5076.945
207.8636, 5206.249
208.3457, 5336.415
208.8279, 5462.038
209.3100, 5594.222
209.7921, 5758.675
210.2742, 5968.564
210.7563, 6177.314
211.2384, 6370.258
211.7206, 6561.044
212.2027, 6694.783
212.6848, 6787.410
213.1669, 6813.698
213.6490, 6708.582
214.1311, 6457.904
214.6133, 6106.539
215.0954, 5653.281
215.5775, 5066.080
216.0596, 4507.188
216.5417, 3974.815
217.0238, 3480.376
217.5059, 3049.210
217.9881, 2689.631
218.4702, 2378.578
218.9523, 2098.894
219.4344, 1852.174
219.9165, 1639.297
220.3986, 1463.460
220.8808, 1322.413
221.3629, 1193.447
221.8450, 1076.592
222.3271, 971.6858
222.8092, 877.7585
223.2913, 797.3433
223.7735, 723.2224
224.2556, 653.6497
224.7377, 588.3984
225.2198, 535.1438
225.7019, 499.1809
226.1840, 468.3066
226.6662, 430.8298
227.1483, 380.9585
227.6304, 336.2290
228.1125, 300.6582
228.5946, 274.7515
229.0767, 244.6416
229.5589, 206.1125
230.0410, 167.7744
230.5231, 139.2178
231.0052, 128.1067
231.4873, 113.0134
231.9694, 87.02148
232.4516, 48.27490
232.9337, 18.85718
233.4158, 1.173828
233.8979, 9.058105
234.3800, 15.87769
234.8621, 14.94775
235.3443, 18.13062
235.8264, 30.60425
236.3085, 55.65356
236.7906, 70.63477
237.2727, 69.16870
237.7548, 62.10107
238.2369, 65.36572
238.7191, 85.75488
239.2012, 105.7336
239.6833, 120.6641
240.1654, 130.6306
240.6475, 135.1545
241.1296, 130.4473
241.6118, 122.5376
242.0939, 122.1306
242.5760, 134.7200
243.0581, 146.1465
243.5402, 152.2876
244.0223, 153.6677
244.5045, 146.8445
244.9866, 123.5613
245.4687, 95.85571
245.9508, 89.90039
246.4329, 122.9436
246.9150, 150.5342
247.3972, 152.2314
247.8793, 110.8630
248.3614, 91.48389
248.8435, 107.4707
249.3256, 140.6821
249.8077, 147.4106
250.2899, 114.5947
250.7720, 76.15723
251.2541, 47.27197
251.7362, 36.03271
252.2183, 15.04980
252.7004, 19.49658
253.1826, 62.32910
253.6647, 98.99268
254.1468, 126.4771
254.6289, 152.4390
255.1110, 180.3125
255.5931, 209.8340
256.0753, 242.8970
256.5574, 282.9849
257.0395, 326.3149
257.5216, 358.4536
258.0037, 370.4941
258.4858, 387.6030
258.9680, 423.6284
259.4501, 485.9570
259.9322, 548.3745
260.4143, 611.3394
260.8964, 673.5957
261.3785, 726.4717
261.8607, 764.0068
262.3428, 804.9058
262.8249, 864.4341
263.3070, 953.5405
263.7891, 1024.644
264.2712, 1073.877
264.7534, 1102.894
265.2355, 1110.359
265.7176, 1088.453
266.1997, 1062.419
266.6818, 1045.253
267.1639, 1036.455
267.6461, 1039.742
268.1282, 1059.083
268.6103, 1089.209
269.0924, 1111.160
269.5745, 1119.379
270.0566, 1132.177
270.5387, 1163.093
271.0208, 1215.473
271.5030, 1268.252
271.9851, 1320.010
272.4672, 1370.487
272.9493, 1419.844
273.4314, 1468.925
273.9135, 1513.627
274.3957, 1553.244
274.8778, 1589.411
275.3599, 1607.846
275.8420, 1604.339
276.3241, 1583.931
276.8062, 1563.181
277.2884, 1544.275
277.7705, 1516.620
278.2526, 1468.758
278.7347, 1399.145
279.2168, 1336.542
279.6989, 1286.301
280.1811, 1243.112
280.6632, 1187.465
281.1453, 1116.479
281.6274, 1049.626
282.1095, 1004.110
282.5916, 979.5967
283.0738, 947.2524
283.5559, 898.9531
284.0380, 844.7124
284.5201, 811.9160
285.0022, 801.6069
285.4843, 797.3267
285.9665, 783.2144
286.4486, 761.5742
286.9307, 760.6191
287.4128, 790.4771
287.8949, 834.6475
288.3770, 853.6626
288.8592, 847.8745
289.3413, 844.8296
289.8234, 870.9258
290.3055, 918.6289
290.7876, 947.4258
291.2697, 947.7793
291.7519, 936.0073
292.2340, 944.9336
292.7161, 973.5625
293.1982, 995.9482
293.6803, 993.6958
294.1624, 970.2148
294.6446, 940.6270
295.1267, 909.4980
295.6088, 870.6758
296.0909, 807.3223
296.5730, 722.1763
297.0551, 636.5059
297.5373, 562.1362
298.0194, 498.3174
298.5015, 443.1958
298.9836, 396.5322
299.4657, 361.3442
299.9478, 347.5078
300.4300, 349.7104
300.9121, 350.1650
301.3942, 324.0537
301.8763, 293.6250
302.3584, 298.3291
302.8405, 351.9316
303.3227, 419.2715
303.8048, 463.2798
304.2869, 487.7300
304.7690, 515.2959
305.2511, 565.5068
305.7332, 626.6074
306.2154, 680.5557
306.6975, 720.4956
307.1796, 758.0869
307.6617, 809.3735
308.1438, 869.1206
308.6259, 923.6597
309.1081, 966.8296
309.5901, 998.1079
310.0723, 1018.678
310.5544, 1027.499
311.0365, 1025.002
311.5186, 1010.878
312.0007, 985.8872
312.4828, 951.7725
312.9650, 901.2661
313.4471, 847.4385
313.9292, 798.0015
314.4113, 753.5366
314.8934, 714.6484
315.3755, 677.2563
315.8577, 646.3462
316.3398, 629.9028
316.8219, 635.4092
317.3040, 651.7637
317.7861, 670.7964
318.2682, 689.9331
318.7504, 728.1382
319.2325, 801.0571
319.7146, 893.9419
320.1967, 988.6821
320.6788, 1071.592
321.1609, 1164.919
321.6431, 1272.069
322.1252, 1392.342
322.6073, 1538.346
323.0894, 1724.060
323.5715, 1931.321
324.0536, 2144.184
324.5358, 2325.075
325.0179, 2544.652
325.5000, 2829.131
325.9821, 3178.606
326.4642, 3526.255
326.9464, 3851.217
327.4285, 4182.420
327.9106, 4542.798
328.3927, 4908.579
328.8748, 5328.593
329.3569, 5818.462
329.8391, 6375.080
330.3212, 6929.181
330.8033, 7470.956
331.2854, 8022.133
331.7675, 8591.079
332.2496, 9190.707
332.7318, 9794.545
333.2139, 10403.42
333.6960, 11015.41
334.1781, 11648.47
334.6602, 12311.44
335.1423, 12984.74
335.6245, 13672.12
336.1066, 14400.92
336.5887, 15071.35
337.0708, 15675.71
337.5529, 16230.58
338.0350, 16787.85
338.5172, 17380.92
338.9993, 17891.00
339.4814, 18259.60
339.9635, 18477.86
340.4456, 18608.90
340.9277, 18664.43
341.4099, 18621.99
341.8920, 18428.16
342.3741, 18077.90
342.8562, 17633.80
343.3383, 17109.00
343.8204, 16510.97
344.3026, 15887.31
344.7847, 15246.04
345.2668, 14593.29
345.7489, 13966.38
346.2310, 13355.75
346.7131, 12712.38
347.1953, 11988.51
347.6774, 11210.82
348.1595, 10481.07
348.6416, 9810.582
349.1237, 9171.041
349.6058, 8534.957
350.0880, 7916.602
350.5700, 7346.851
351.0522, 6831.873
351.5343, 6381.539
352.0164, 6014.674
352.4985, 5730.675
352.9806, 5511.078
353.4627, 5352.130
353.9449, 5245.589
354.4270, 5178.104
354.9091, 5146.769
355.3912, 5150.864
355.8733, 5191.071
356.3554, 5266.540
356.8376, 5375.321
357.3197, 5532.189
357.8018, 5714.055
358.2839, 5896.215
358.7660, 6058.188
359.2481, 6240.953
359.7303, 6472.223
360.2124, 6741.293
360.6945, 7027.401
361.1766, 7332.028
361.6587, 7643.237
362.1408, 7950.314
362.6230, 8252.319
363.1051, 8550.702
363.5872, 8852.165
364.0693, 9155.718
364.5514, 9450.658
365.0335, 9750.448
365.5157, 10025.08
365.9978, 10274.59
366.4799, 10519.25
366.9620, 10678.60
367.4441, 10732.41
367.9262, 10698.27
368.4084, 10597.67
368.8905, 10420.60
369.3726, 10184.08
369.8547, 9878.142
370.3368, 9492.243
370.8189, 9126.806
371.3011, 8779.210
371.7832, 8450.545
372.2653, 8132.598
372.7474, 7804.763
373.2295, 7546.010
373.7116, 7378.215
374.1938, 7292.580
374.6759, 7235.824
375.1580, 7210.504
375.6401, 7212.464
376.1222, 7238.000
376.6043, 7285.942
377.0865, 7369.018
377.5686, 7491.434
378.0507, 7646.686
378.5328, 7817.918
379.0149, 8007.296
379.4970, 8207.882
379.9792, 8415.038
380.4613, 8630.572
380.9434, 8848.177
381.4255, 9071.622
381.9076, 9290.680
382.3897, 9495.790
382.8719, 9689.347
383.3540, 9864.650
383.8361, 10035.50
384.3182, 10180.96
384.8003, 10264.27
385.2824, 10285.81
385.7646, 10244.50
386.2467, 10126.14
386.7288, 9941.987
387.2109, 9719.279
387.6930, 9472.129
388.1751, 9187.741
388.6573, 8833.266
389.1394, 8411.673
389.6215, 7988.193
390.1036, 7601.965
390.5857, 7238.911
391.0678, 6877.729
391.5499, 6512.144
392.0320, 6148.263
392.5142, 5792.046
392.9963, 5445.595
393.4784, 5110.060
393.9605, 4781.014
394.4426, 4467.325
394.9247, 4177.156
395.4069, 3921.012
395.8890, 3669.242
396.3711, 3408.000
396.8532, 3148.930
397.3353, 2915.201
397.8174, 2726.968
398.2996, 2548.315
398.7817, 2370.215
399.2638, 2190.343
399.7459, 2017.755
400.2280, 1845.771
400.7101, 1685.247
401.1923, 1545.991
401.6744, 1440.285
402.1565, 1336.993
402.6386, 1229.873
403.1207, 1119.606
403.6028, 1015.658
404.0850, 916.1333
404.5671, 826.0947
405.0492, 748.7773
405.5313, 685.0918
406.0134, 629.6743
406.4955, 584.5410
406.9777, 545.7930
407.4598, 504.7417
407.9419, 461.1431
408.4240, 415.3281
408.9061, 362.0039
409.3882, 304.1987
409.8704, 265.4014
410.3525, 250.2988
410.8346, 242.3125
411.3167, 216.9331
411.7988, 177.6650
412.2809, 143.4658
412.7631, 122.2314
413.2452, 110.5303
413.7273, 108.3086
414.2094, 115.4297
414.6915, 115.4277
415.1736, 87.81396
415.6558, 45.72998
416.1379, 10.70654
416.6200, 6.832520
417.1021, 20.32324
417.5842, 39.94971
418.0663, 64.21582
418.5485, 85.85254
419.0306, 106.9673
419.5127, 120.9092
419.9948, 120.0874
420.4769, 89.53613
420.9590, 72.59570
421.4412, 98.16309
421.9233, 143.7012
422.4054, 168.1230
422.8875, 139.8643
423.3696, 110.7466
423.8517, 97.86279
424.3339, 105.6060
424.8160, 114.4019
425.2981, 127.5640
425.7802, 139.3765
426.2623, 143.9565
426.7444, 134.3296
427.2266, 129.7896
427.7087, 137.8452
428.1908, 154.7622
428.6729, 152.2495
429.1550, 120.5142
429.6371, 90.36816
430.1193, 86.60449
430.6014, 114.1387
431.0835, 127.4951
431.5656, 120.5571
432.0477, 102.1045
432.5298, 87.27490
433.0119, 76.14453
433.4940, 67.84131
433.9762, 64.22656
434.4583, 63.49121
434.9404, 57.39893
435.4225, 45.20557
435.9046, 33.82373
436.3867, 32.07129
436.8689, 36.85010
437.3510, 40.71729
437.8331, 42.88184
438.3152, 41.33154
438.7973, 28.77441
439.2794, 7.916992
439.7616, 5.501953
440.2437, 9.736816
440.7258, 31.17773
441.2079, 35.82617
441.6900, 10.34863
442.1721, 12.52539
442.6543, 13.71338
443.1364, 2.106445
443.6185, 5.427734
444.1006, 0.4711910
444.5827, 7.916992
445.0648, 12.74414
445.5470, 14.51270
446.0291, 14.81543
446.5112, 13.18994
446.9933, 10.53711
447.4754, 7.133789
447.9576, 5.058105
448.4397, 5.452637
448.9218, 16.33203
449.4039, 53.75781
449.8860, 67.16553
450.3681, 43.80469
450.8503, 19.71436
451.3324, 16.80762
451.8145, 39.69043
452.2966, 54.69531
452.7787, 56.76758
453.2608, 57.61230
453.7430, 82.55762
454.2251, 131.9307
454.7072, 169.7847
455.1893, 170.6221
455.6714, 150.1963
456.1535, 166.0088
456.6357, 218.9946
457.1178, 277.1919
457.5999, 319.1230
458.0820, 344.2422
458.5641, 346.1309
459.0462, 308.0142
459.5284, 270.6758
460.0105, 285.8457
460.4926, 338.2886
460.9747, 381.3662
461.4568, 380.9688
461.9389, 367.9185
462.4211, 366.4473
462.9032, 381.8242
463.3853, 394.9180
463.8674, 397.5112
464.3495, 393.4961
464.8316, 387.5112
465.3138, 382.7646
465.7959, 373.8784
466.2780, 357.2847
466.7601, 333.6113
467.2422, 313.6562
467.7243, 294.7188
468.2065, 282.3066
468.6886, 280.9292
469.1707, 301.9619
469.6528, 308.4580
470.1349, 293.0142
470.6170, 267.9121
471.0992, 256.7202
471.5813, 261.9512
472.0634, 271.9907
472.5455, 284.8818
473.0276, 299.8149
473.5097, 307.0386
473.9918, 304.6943
474.4739, 305.3750
474.9561, 325.5264
475.4382, 360.4653
475.9203, 387.7437
476.4024, 400.3120
476.8845, 407.0962
477.3666, 418.2773
477.8488, 435.0723
478.3309, 460.7681
478.8130, 498.6079
479.2951, 540.8330
479.7772, 579.3740
480.2593, 614.4712
480.7415, 657.6313
481.2236, 712.7524
481.7057, 777.9258
482.1878, 850.8057
482.6699, 928.6411
483.1520, 1016.558
483.6342, 1119.927
484.1163, 1237.198
484.5984, 1354.776
485.0805, 1468.692
485.5626, 1582.327
486.0447, 1697.016
486.5269, 1808.427
487.0090, 1936.863
487.4911, 2084.692
487.9732, 2244.501
488.4553, 2409.818
488.9374, 2582.423
489.4196, 2754.879
489.9017, 2924.788
490.3838, 3092.119
490.8659, 3270.424
491.3480, 3460.403
491.8301, 3650.540
492.3123, 3827.688
492.7944, 3995.705
493.2765, 4187.590
493.7586, 4410.361
494.2407, 4643.553
494.7228, 4862.812
495.2050, 5068.198
495.6871, 5259.044
496.1692, 5460.625
496.6513, 5634.507
497.1334, 5744.742
497.6155, 5789.889
498.0977, 5787.739
498.5798, 5754.575
499.0619, 5676.639
499.5440, 5541.578
500.0261, 5327.245
500.5082, 5082.334
500.9904, 4810.770
501.4725, 4520.266
501.9546, 4223.623
502.4367, 3907.252
502.9188, 3602.146
503.4009, 3316.627
503.8831, 3051.235
504.3652, 2797.699
504.8473, 2551.455
505.3294, 2322.017
505.8115, 2121.281
506.2936, 1953.689
506.7758, 1801.458
507.2579, 1663.297
507.7400, 1537.398
508.2221, 1420.997
508.7042, 1313.826
509.1863, 1218.090
509.6685, 1135.908
510.1506, 1066.615
510.6327, 1009.091
511.1148, 963.4878
511.5969, 930.1724
512.0790, 916.9766
512.5612, 914.2241
513.0433, 904.3647
513.5254, 874.9321
514.0075, 847.4585
514.4896, 837.4956
514.9717, 842.2100
515.4539, 853.3540
515.9360, 867.8911
516.4181, 887.3311
516.9002, 910.7383
517.3823, 936.0146
517.8644, 974.2070
518.3466, 1029.128
518.8287, 1096.841
519.3108, 1173.259
519.7929, 1266.576
520.2750, 1355.170
520.7571, 1431.085
521.2393, 1501.695
521.7214, 1593.961
522.2035, 1712.264
522.6856, 1840.317
523.1677, 1965.207
523.6498, 2087.430
524.1320, 2238.789
524.6141, 2420.673
525.0962, 2628.318
525.5783, 2870.004
526.0604, 3137.899
526.5425, 3399.009
527.0247, 3625.353
527.5068, 3862.783
527.9889, 4174.903
528.4710, 4544.597
528.9531, 4926.603
529.4352, 5295.528
529.9174, 5662.160
530.3995, 6031.359
530.8816, 6395.768
531.3637, 6782.833
531.8458, 7209.127
532.3279, 7657.093
532.8101, 8104.898
533.2922, 8527.431
533.7743, 8980.311
534.2564, 9486.836
534.7385, 10025.53
535.2206, 10568.10
535.7027, 11089.17
536.1848, 11648.42
536.6669, 12284.36
537.1490, 12995.08
537.6312, 13676.31
538.1133, 14316.65
538.5954, 14948.09
539.0775, 15623.39
539.5596, 16332.98
540.0417, 16964.78
540.5239, 17504.31
541.0060, 17964.23
541.4881, 18392.35
541.9702, 18768.57
542.4523, 19016.12
542.9344, 19117.60
543.4166, 19058.40
543.8987, 18816.05
544.3808, 18390.53
544.8629, 17822.03
545.3450, 17070.87
545.8271, 16221.08
546.3093, 15330.37
546.7914, 14374.68
547.2735, 13459.35
547.7556, 12610.92
548.2377, 11822.22
548.7198, 11077.79
549.2020, 10363.03
549.6841, 9709.651
550.1662, 9122.832
550.6483, 8606.378
551.1304, 8152.484
551.6125, 7771.370
552.0947, 7426.282
552.5768, 7089.107
553.0589, 6760.092
553.5410, 6474.294
554.0231, 6237.242
554.5052, 6035.918
554.9874, 5851.101
555.4695, 5686.426
555.9516, 5563.137
556.4337, 5523.947
556.9158, 5499.583
557.3979, 5397.523
557.8801, 5233.932
558.3622, 5085.576
558.8443, 5003.891
559.3264, 4943.447
559.8085, 4878.388
560.2906, 4808.635
560.7728, 4721.493
561.2549, 4618.995
561.7370, 4495.347
562.2191, 4344.369
562.7012, 4146.714
563.1833, 3946.333
563.6655, 3743.881
564.1476, 3541.359
564.6297, 3347.582
565.1118, 3169.447
565.5939, 2988.071
566.0760, 2787.917
566.5582, 2575.445
567.0403, 2384.438
567.5224, 2216.990
568.0045, 2065.338
568.4866, 1924.963
568.9688, 1796.062
569.4509, 1682.820
569.9330, 1591.921
570.4151, 1506.224
570.8972, 1403.429
571.3793, 1295.178
571.8615, 1206.279
572.3436, 1158.698
572.8257, 1121.305
573.3078, 1078.246
573.7899, 1029.363
574.2720, 985.8223
574.7542, 948.8359
575.2363, 917.7983
575.7184, 894.8555
576.2005, 890.0649
576.6826, 865.0469
577.1647, 808.6211
577.6469, 743.2808
578.1290, 700.3394
578.6111, 683.8149
579.0932, 662.9712
579.5753, 626.7847
580.0574, 587.0122
580.5396, 579.7651
581.0217, 602.6274
581.5038, 616.8926
581.9859, 592.6821
582.4680, 548.0117
582.9501, 511.0327
583.4323, 482.4312
583.9144, 460.9375
584.3965, 451.2778
584.8786, 445.7017
585.3607, 436.3706
585.8428, 422.0708
586.3250, 403.0747
586.8071, 375.6504
587.2892, 344.4219
587.7713, 317.2041
588.2534, 296.7065
588.7355, 278.5669
589.2177, 262.5083
589.6998, 248.5967
590.1819, 235.5366
590.6640, 223.6323
591.1461, 212.0054
591.6282, 200.6650
592.1104, 189.5420
592.5925, 174.9287
593.0746, 155.6655
593.5567, 137.6411
594.0388, 130.1465
594.5209, 129.3394
595.0031, 123.9673
595.4852, 108.1875
595.9673, 92.08154
596.4494, 87.39502
596.9315, 89.97461
597.4136, 89.94434
597.8958, 79.20996
598.3779, 68.38477
598.8600, 64.27832
599.3421, 67.07129
599.8242, 65.87988
600.3063, 56.18457
600.7885, 44.43604
601.2706, 33.97021
601.7527, 24.47754
602.2348, 16.30859
602.7169, 7.987305
603.1990, 3.138672
603.6812, 9.541016
604.1633, 28.01270
604.6454, 38.76514
605.1275, 35.05615
605.6096, 23.86768
606.0917, 16.09180
606.5739, 11.88477
607.0560, 11.92188
607.5381, 21.43896
608.0202, 32.50830
608.5023, 37.02100
608.9844, 34.80518
609.4666, 28.27637
609.9487, 18.55566
610.4308, 5.238281
610.9129, 13.74463
611.3950, 48.44287
611.8771, 67.66357
612.3593, 52.26416
612.8414, 26.95068
613.3235, 20.35449
613.8056, 41.82227
614.2877, 60.60840
614.7698, 73.47705
615.2520, 79.59033
615.7341, 72.52490
616.2162, 51.32910
616.6983, 32.64795
617.1804, 25.80029
617.6625, 27.77051
618.1446, 30.73047
618.6267, 34.78369
619.1088, 41.13867
619.5909, 60.00488
620.0731, 77.41455
620.5552, 72.54688
621.0373, 32.61475
621.5194, 1.812988
622.0015, 5.026855
622.4836, 25.46826
622.9658, 42.58643
623.4479, 51.97803
623.9300, 58.56396
624.4121, 62.31934
624.8942, 63.71680
625.3763, 65.41797
625.8585, 70.09473
626.3406, 67.19434
626.8227, 47.78760
627.3048, 16.16455
627.7869, 4.974609
628.2690, 15.57666
628.7512, 27.50195
629.2333, 22.66309
629.7154, 8.078613
630.1975, 1.943359
630.6796, 5.197266
631.1617, 7.129395
631.6439, 10.85498
632.1260, 16.28027
632.6081, 23.34570
633.0902, 39.16406
633.5723, 48.51562
634.0544, 45.87451
634.5366, 33.84814
635.0187, 18.32080
635.5008, 7.742676
635.9829, 26.66846
636.4650, 31.14795
636.9471, 23.41650
637.4293, 23.45117
637.9114, 33.74609
638.3935, 41.31348
638.8756, 36.02002
639.3577, 20.54883
639.8398, 6.962891
640.3220, 3.840820
640.8041, 14.59033
641.2862, 28.16504
641.7683, 43.23779
642.2504, 57.72363
642.7325, 71.19141
643.2147, 83.89941
643.6968, 96.73633
644.1789, 108.7529
644.6610, 118.8232
645.1431, 120.3701
645.6252, 127.3525
646.1074, 144.4502
646.5895, 169.4502
647.0716, 192.8540
647.5537, 218.0786
648.0358, 233.7573
648.5179, 229.5913
649.0001, 209.0376
649.4822, 206.9038
649.9643, 224.0400
650.4464, 249.6162
650.9285, 278.6309
651.4106, 308.9009
651.8928, 335.6968
652.3749, 358.7617
652.8570, 376.4858
653.3391, 383.5327
653.8212, 385.8042
654.3033, 390.4414
654.7855, 388.9121
655.2676, 402.4028
655.7497, 440.3037
656.2318, 496.2153
656.7139, 556.9072
657.1960, 633.6616
657.6782, 694.5322
658.1603, 724.4619
658.6424, 731.8960
659.1245, 764.4800
659.6066, 824.9478
660.0887, 887.6343
660.5709, 930.0376
661.0530, 964.2983
661.5351, 1026.842
662.0172, 1118.935
662.4993, 1209.850
662.9814, 1265.112
663.4636, 1311.401
663.9457, 1381.184
664.4278, 1491.058
664.9099, 1595.394
665.3920, 1666.403
665.8741, 1728.318
666.3563, 1811.231
666.8384, 1928.625
667.3205, 2048.300
667.8026, 2169.613
668.2847, 2290.741
668.7668, 2405.963
669.2490, 2513.266
669.7311, 2622.633
670.2132, 2737.092
670.6953, 2858.162
671.1774, 2990.869
671.6595, 3131.888
672.1417, 3270.353
672.6238, 3398.429
673.1059, 3519.345
673.5880, 3638.424
674.0701, 3755.946
674.5522, 3863.583
675.0344, 3960.768
675.5165, 4042.112
675.9986, 4103.045
676.4807, 4146.969
676.9628, 4163.346
677.4449, 4157.950
677.9271, 4116.880
678.4092, 4017.505
678.8913, 3852.215
679.3734, 3692.809
679.8555, 3552.740
680.3376, 3414.225
680.8198, 3253.798
681.3019, 3072.293
681.7840, 2877.393
682.2661, 2654.873
682.7482, 2434.999
683.2303, 2239.721
683.7125, 2067.254
684.1946, 1905.069
684.6767, 1750.839
685.1588, 1608.417
685.6409, 1476.312
686.1230, 1354.403
686.6052, 1241.386
687.0873, 1136.791
687.5694, 1045.325
688.0515, 971.1938
688.5336, 916.6411
689.0157, 854.0171
689.4979, 780.8604
689.9800, 712.0405
690.4621, 666.3076
690.9442, 638.1030
691.4263, 611.4775
691.9084, 584.3784
692.3906, 556.0820
692.8727, 523.6943
693.3548, 488.8804
693.8369, 455.1812
694.3190, 421.6162
694.8011, 395.2959
695.2833, 380.8311
695.7654, 373.5518
696.2475, 364.6523
696.7296, 359.2715
697.2117, 344.0859
697.6938, 308.6235
698.1760, 261.2295
698.6581, 246.1826
699.1402, 264.6436
699.6223, 278.0459
700.1044, 255.2144
700.5865, 214.6265
701.0686, 193.1035
701.5507, 190.2173
702.0328, 190.3389
702.5150, 183.9370
702.9971, 175.8203
703.4792, 170.1592
703.9613, 168.5312
704.4434, 164.7915
704.9255, 149.4580
705.4077, 137.6172
705.8898, 142.6313
706.3719, 175.5493
706.8540, 191.5195
707.3361, 185.4272
707.8182, 168.8955
708.3004, 153.3799
708.7825, 139.9761
709.2646, 140.2246
709.7467, 163.5952
710.2288, 187.0596
710.7109, 179.4883
711.1931, 151.4897
711.6752, 125.4888
712.1573, 111.5747
712.6394, 100.8057
713.1215, 87.96338
713.6036, 74.56445
714.0858, 67.34961
714.5679, 69.75928
715.0500, 73.90283
715.5321, 78.36035
716.0142, 82.96875
716.4963, 85.33984
716.9785, 85.43359
717.4606, 84.25879
717.9427, 79.18066
718.4248, 73.87842
718.9069, 80.74414
719.3890, 99.77588
719.8712, 117.5259
720.3533, 123.3091
720.8354, 123.2954
721.3175, 122.1104
721.7996, 119.2402
722.2817, 120.3052
722.7639, 133.2485
723.2460, 145.9478
723.7281, 147.5161
724.2102, 130.5786
724.6923, 121.7246
725.1744, 124.0259
725.6566, 130.8286
726.1387, 132.3916
726.6208, 129.6899
727.1029, 133.7183
727.5850, 152.2095
728.0671, 166.5166
728.5493, 140.6929
729.0314, 94.47314
729.5135, 68.38525
729.9956, 102.4204
730.4777, 135.5078
730.9598, 133.0962
731.4420, 108.4639
731.9241, 107.7109
732.4062, 158.7822
732.8883, 194.8823
733.3704, 194.8828
733.8525, 166.4116
734.3347, 148.1543
734.8168, 140.4712
735.2989, 139.2603
735.7810, 146.2700
736.2631, 157.4307
736.7452, 164.2954
737.2274, 166.3892
737.7095, 162.5005
738.1916, 141.8491
738.6737, 122.6709
739.1558, 122.2363
739.6379, 145.6978
740.1201, 162.6577
740.6022, 161.0522
741.0843, 157.1021
741.5664, 160.6528
742.0485, 175.2290
742.5306, 182.4136
743.0128, 178.3950
743.4949, 175.3096
743.9770, 188.9961
744.4591, 216.1992
744.9412, 243.0366
745.4233, 268.4829
745.9055, 284.3359
746.3876, 270.5254
746.8697, 248.2710
747.3518, 246.5889
747.8339, 292.7246
748.3160, 331.7979
748.7982, 350.8804
749.2803, 353.8306
749.7624, 345.1304
750.2445, 315.9336
750.7266, 304.0747
751.2087, 318.4282
751.6909, 345.3330
752.1730, 353.5957
752.6551, 348.6401
753.1372, 363.8267
753.6193, 426.6958
754.1014, 497.5728
754.5836, 529.4785
755.0657, 533.0542
755.5478, 536.1636
756.0299, 549.3203
756.5120, 563.4209
756.9941, 580.7402
757.4763, 600.2549
757.9584, 611.2266
758.4405, 603.5752
758.9226, 589.5220
759.4047, 573.5181
759.8868, 558.0742
760.3690, 553.3276
760.8511, 559.8022
761.3332, 564.7910
761.8153, 561.9229
762.2974, 551.3491
762.7795, 525.5347
763.2617, 483.9922
763.7438, 452.5166
764.2259, 460.0337
764.7080, 469.4395
765.1901, 455.9502
765.6722, 410.8115
766.1544, 375.5498
766.6365, 350.7583
767.1186, 335.4233
767.6007, 330.6782
768.0828, 336.4751
768.5649, 344.7891
769.0471, 356.0000
769.5292, 364.6548
770.0113, 367.7456
770.4934, 363.9927
770.9755, 347.6074
771.4576, 313.2407
771.9398, 287.3667
772.4219, 291.0698
772.9040, 305.7305
773.3861, 313.6108
773.8682, 308.6660
774.3503, 303.8911
774.8325, 300.6484
775.3146, 295.8242
775.7967, 282.8960
776.2788, 261.7900
776.7609, 249.2515
777.2430, 248.9531
777.7252, 254.6934
778.2073, 264.3979
778.6894, 273.1572
779.1715, 270.5049
779.6536, 240.0215
780.1357, 217.9316
780.6179, 233.7471
781.1000, 265.5073
781.5821, 273.8267
782.0642, 234.7412
782.5463, 211.5317
783.0284, 220.3267
783.5105, 242.2563
783.9926, 233.9316
784.4747, 196.4155
784.9568, 165.8447
785.4390, 155.0405
785.9211, 155.3228
786.4032, 157.0000
786.8853, 159.9092
787.3674, 163.7988
787.8495, 171.8394
788.3317, 178.1685
788.8138, 180.4893
789.2959, 178.7515
789.7780, 173.5171
790.2601, 161.6274
790.7422, 152.3223
791.2244, 147.8496
791.7065, 147.5234
792.1886, 153.2153
792.6707, 164.0059
793.1528, 165.3306
793.6349, 137.5107
794.1171, 104.1763
794.5992, 97.11621
795.0813, 110.4419
795.5634, 120.8315
796.0455, 119.4458
796.5276, 111.8657
797.0098, 97.92041
797.4919, 78.91406
797.9740, 64.65674
798.4561, 56.83545
798.9382, 49.12109
799.4203, 36.23096
799.9025, 21.57959
800.3846, 23.98242
800.8667, 41.97705
801.3488, 55.79443
801.8309, 44.48730
802.3130, 28.01367
802.7952, 28.97217
803.2773, 46.30225
803.7594, 57.82568
804.2415, 52.92969
804.7236, 43.28857
805.2057, 32.08740
805.6879, 19.22070
806.1700, 16.95557
806.6521, 29.72852
807.1342, 36.84766
807.6163, 17.26611
808.0984, 18.11572
808.5806, 28.37402
809.0627, 14.68311
809.5448, 2.069824
810.0269, 12.17627
810.5090, 27.16162
810.9911, 32.94238
811.4733, 27.84570
811.9554, 20.93164
812.4375, 24.82910
812.9196, 14.60840
813.4017, 35.92090
813.8839, 131.3994
814.3660, 136.6445
814.8481, 40.25684
815.3302, 57.44434
815.8123, 69.34180
816.2944, 31.47607
816.7766, 9.330566
817.2587, 6.605957
817.7408, 12.89551
818.2229, 27.98535
818.7050, 45.02881
819.1871, 61.77832
819.6693, 80.63672
820.1514, 82.63232
820.6335, 61.49658
821.1156, 33.63867
821.5977, 7.625977
822.0798, 16.44287
822.5620, 34.95068
823.0441, 47.42627
823.5262, 55.28760
824.0083, 56.54980
824.4904, 54.91699
824.9725, 54.97168
825.4547, 57.13379
825.9368, 58.94482
826.4189, 56.47363
826.9010, 55.65088
827.3831, 61.19775
827.8652, 75.59229
828.3474, 81.14844
828.8295, 75.31299
829.3116, 68.98242
829.7937, 73.17822
830.2758, 84.04346
830.7579, 86.10986
831.2401, 78.53564
831.7222, 73.76318
832.2043, 83.52930
832.6864, 98.14258
833.1685, 110.3740
833.6506, 119.7344
834.1328, 124.0439
834.6149, 117.1519
835.0970, 113.1948
835.5791, 122.8027
836.0612, 146.8184
836.5433, 163.7480
837.0255, 173.1357
837.5076, 178.3994
837.9897, 178.7280
838.4718, 180.1973
838.9539, 196.5776
839.4360, 228.6406
839.9182, 251.2583
840.4003, 241.7153
840.8824, 230.7231
841.3645, 239.2334
841.8466, 269.8833
842.3287, 294.8110
842.8109, 312.0830
843.2930, 329.1113
843.7751, 348.0483
844.2572, 370.5645
844.7393, 406.0059
845.2214, 453.9336
845.7036, 501.1768
846.1857, 532.5859
846.6678, 563.5635
847.1499, 610.9731
847.6320, 677.4941
848.1141, 732.2700
848.5963, 760.5332
849.0784, 790.0747
849.5605, 832.0151
850.0426, 886.7515
850.5247, 961.0820
851.0068, 1057.144
851.4890, 1143.979
851.9711, 1188.146
852.4532, 1217.215
852.9353, 1270.737
853.4174, 1348.595
853.8995, 1433.815
854.3817, 1517.708
854.8638, 1606.154
855.3459, 1705.980
855.8280, 1816.449
856.3101, 1915.554
856.7922, 2000.136
857.2744, 2085.541
857.7565, 2176.305
858.2386, 2275.016
858.7207, 2392.169
859.2028, 2523.197
859.6849, 2644.675
860.1671, 2727.742
860.6492, 2808.606
861.1313, 2914.370
861.6134, 3042.664
862.0955, 3158.673
862.5776, 3261.987
863.0598, 3349.452
863.5419, 3417.391
864.0240, 3468.645
864.5061, 3516.560
864.9882, 3559.833
865.4703, 3588.800
865.9524, 3607.844
866.4345, 3601.509
866.9166, 3546.186
867.3987, 3451.632
867.8809, 3344.005
868.3630, 3231.446
868.8451, 3109.005
869.3272, 2975.301
869.8093, 2831.061
870.2914, 2677.052
870.7736, 2511.224
871.2557, 2347.276
871.7378, 2185.847
872.2199, 2028.922
872.7020, 1881.077
873.1841, 1735.123
873.6663, 1588.618
874.1484, 1422.641
874.6305, 1278.179
875.1126, 1175.255
875.5947, 1101.186
876.0768, 1028.224
876.5590, 956.1196
877.0411, 886.3335
877.5232, 820.3672
878.0053, 754.9932
878.4874, 682.3057
878.9695, 605.2852
879.4517, 529.7666
879.9338, 450.5576
880.4159, 389.0454
880.8980, 372.6567
881.3801, 376.9482
881.8622, 371.6802
882.3444, 347.7681
882.8265, 319.5601
883.3086, 281.8955
883.7907, 247.4922
884.2728, 236.3530
884.7549, 244.8096
885.2371, 238.9028
885.7192, 213.1323
886.2013, 182.5771
886.6834, 157.2114
887.1655, 136.6978
887.6476, 122.0391
888.1298, 116.1187
888.6119, 106.4644
889.0940, 92.10107
889.5761, 73.03564
890.0582, 45.11475
890.5403, 6.739746
891.0225, 9.294434
891.5046, 1.597656
891.9867, 10.16455
892.4688, 11.16699
892.9509, 5.486328
893.4330, 5.757324
893.9152, 22.01709
894.3973, 29.10352
894.8794, 5.489258
895.3615, 11.70215
895.8436, 0.7363280
896.3257, 40.50195
896.8079, 44.81445
897.2900, 8.812988
897.7721, 21.95166
898.2542, 12.39844
898.7363, 14.85791
899.2184, 17.56104
899.7006, 1.071289
900.1827, 11.91797
900.6648, 11.35596
901.1469, 5.210449
901.6290, 7.102539
902.1111, 22.43164
902.5933, 30.51758
903.0754, 29.70264
903.5575, 27.80273
904.0396, 26.85156
904.5217, 26.13672
905.0038, 26.23584
905.4860, 25.51562
905.9681, 19.14502
906.4502, 2.444824
906.9323, 19.98340
907.4144, 16.95264
907.8965, 6.861328
908.3787, 12.83252
908.8608, 45.33350
909.3429, 65.12451
909.8250, 64.35547
910.3071, 58.82080
910.7892, 71.40088
911.2714, 96.84619
911.7535, 118.6084
912.2356, 131.0508
912.7177, 150.3574
913.1998, 207.3286
913.6819, 263.4731
914.1641, 277.4873
914.6462, 221.7871
915.1283, 200.0332
915.6104, 219.3120
916.0925, 256.9741
916.5746, 300.0498
917.0568, 347.1890
917.5389, 392.0757
918.0210, 434.7783
918.5031, 473.9663
918.9852, 508.3096
919.4673, 538.9795
919.9495, 561.2622
920.4316, 575.3887
920.9137, 611.7065
921.3958, 681.7983
921.8779, 751.1943
922.3600, 802.2280
922.8422, 842.6577
923.3243, 896.9795
923.8064, 964.3120
924.2885, 1040.178
924.7706, 1125.834
925.2527, 1213.883
925.7349, 1297.351
926.2170, 1379.579
926.6991, 1467.338
927.1812, 1565.411
927.6633, 1662.947
928.1454, 1755.762
928.6276, 1849.581
929.1097, 1956.111
929.5918, 2072.716
930.0739, 2189.806
930.5560, 2300.171
931.0381, 2418.901
931.5203, 2549.766
932.0024, 2697.486
932.4845, 2868.034
932.9666, 3067.690
933.4487, 3278.551
933.9308, 3497.803
934.4130, 3730.792
934.8951, 3973.695
935.3772, 4233.485
935.8593, 4545.207
936.3414, 4909.398
936.8235, 5284.347
937.3057, 5600.952
937.7878, 5940.069
938.2699, 6384.217
938.7520, 6943.979
939.2341, 7454.659
939.7162, 7876.073
940.1984, 8309.264
940.6805, 8796.898
941.1626, 9333.861
941.6447, 9917.567
942.1268, 10542.94
942.6089, 11180.97
943.0911, 11787.11
943.5732, 12429.24
944.0553, 13157.09
944.5374, 13955.72
945.0195, 14775.41
945.5016, 15611.58
945.9838, 16447.90
946.4659, 17281.54
946.9480, 18111.76
947.4301, 18960.80
947.9122, 19813.18
948.3943, 20643.10
948.8764, 21470.81
949.3585, 22183.69
949.8406, 22710.70
950.3228, 23094.40
950.8049, 23376.78
951.2870, 23594.07
951.7691, 23627.27
952.2512, 23465.47
952.7333, 23149.48
953.2155, 22677.23
953.6976, 22081.89
954.1797, 21444.33
954.6618, 20772.42
955.1439, 20106.97
955.6260, 19465.95
956.1082, 18848.05
956.5903, 18249.55
957.0724, 17674.74
957.5545, 17172.14
958.0366, 16746.17
958.5187, 16372.59
959.0009, 16045.24
959.4830, 15757.64
959.9651, 15505.26
960.4472, 15284.73
960.9293, 15074.59
961.4114, 14879.20
961.8936, 14676.72
962.3757, 14451.13
962.8578, 14219.93
963.3399, 13999.71
963.8220, 13783.57
964.3041, 13616.81
964.7863, 13502.17
965.2684, 13430.95
965.7505, 13394.67
966.2326, 13393.20
966.7147, 13416.10
967.1968, 13458.22
967.6790, 13575.39
968.1611, 13855.03
968.6432, 14150.99
969.1253, 14391.72
969.6074, 14580.39
970.0895, 14795.59
970.5717, 15041.36
971.0538, 15267.49
971.5359, 15471.82
972.0180, 15622.36
972.5001, 15729.60
972.9822, 15753.97
973.4644, 15589.52
973.9465, 15175.32
974.4286, 14586.17
974.9107, 13814.61
975.3928, 12905.51
975.8749, 11897.36
976.3571, 10804.78
976.8392, 9734.422
977.3213, 8700.532
977.8034, 7754.146
978.2855, 6945.503
978.7676, 6242.457
979.2498, 5636.425
979.7319, 5136.917
980.2140, 4690.644
980.6961, 4297.166
981.1782, 3952.300
981.6603, 3656.139
982.1425, 3405.130
982.6246, 3179.674
983.1067, 2979.713
983.5888, 2790.051
984.0709, 2594.614
984.5530, 2414.750
985.0352, 2271.921
985.5173, 2156.910
985.9994, 2031.830
986.4815, 1893.342
986.9636, 1751.114
987.4457, 1600.376
987.9279, 1459.151
988.4100, 1362.102
988.8921, 1295.339
989.3742, 1228.034
989.8563, 1150.398
990.3384, 1077.068
990.8206, 1017.316
991.3027, 960.1548
991.7848, 895.7153
992.2669, 820.9170
992.7490, 762.8525
993.2311, 722.9282
993.7133, 683.9155
994.1954, 636.0864
994.6775, 581.1934
995.1596, 514.5410
995.6417, 440.6714
996.1238, 383.4795
996.6060, 366.1665
997.0881, 346.5488
997.5702, 316.1338
998.0523, 277.7852
998.5344, 231.7100
999.0165, 180.5522
999.4987, 145.0532
999.9808, 134.0532
1000.463, 129.3848
1000.945, 124.0264
1001.427, 111.6294
1001.909, 81.64355
1002.391, 16.86670
1002.873, 17.72559
1003.356, 9.768555
1003.838, 1.480957
1004.320, 32.45508
1004.802, 86.58789
1005.284, 112.8989
1005.766, 112.5347
1006.248, 101.7993
1006.730, 86.56738
1007.213, 66.64795
1007.695, 37.84326
1008.177, 6.549316
1008.659, 9.727051
1009.141, 12.26318
1009.623, 11.28662
1010.105, 4.153809
1010.587, 1.018555
1011.069, 11.67969
1011.552, 34.33691
1012.034, 53.30811
1012.516, 62.41357
1012.998, 75.17529
1013.480, 101.7070
1013.962, 124.0654
1014.444, 127.3340
1014.926, 114.0981
1015.409, 120.4248
1015.891, 144.8013
1016.373, 161.9995
1016.855, 137.8325
1017.337, 118.3335
1017.819, 152.8955
1018.301, 221.9380
1018.783, 249.5220
1019.265, 205.8833
1019.748, 190.1777
1020.230, 225.5508
1020.712, 281.8511
1021.194, 319.8198
1021.676, 342.5615
1022.158, 354.2266
1022.640, 352.7095
1023.122, 355.7549
1023.604, 376.8408
1024.087, 399.8496
1024.569, 413.7808
1025.051, 418.9751
1025.533, 429.6196
1026.015, 445.8906
1026.497, 469.6621
1026.979, 499.2783
1027.461, 539.3369
1027.943, 598.8877
1028.426, 672.7563
1028.908, 749.0918
1029.390, 817.5869
1029.872, 901.6968
1030.354, 1003.509
1030.836, 1120.207
1031.318, 1254.024
1031.800, 1399.511
1032.283, 1535.123
1032.765, 1657.626
1033.247, 1790.792
1033.729, 1946.192
1034.211, 2118.738
1034.693, 2306.970
1035.175, 2507.965
1035.657, 2708.731
1036.140, 2905.798
1036.622, 3119.623
1037.104, 3353.848
1037.586, 3612.904
1038.068, 3921.727
1038.550, 4252.225
1039.032, 4551.679
1039.514, 4757.170
1039.996, 5007.976
1040.479, 5335.042
1040.961, 5677.873
1041.443, 6006.098
1041.925, 6307.799
1042.407, 6526.199
1042.889, 6659.727
1043.371, 6675.732
1043.853, 6531.845
1044.335, 6284.589
1044.818, 5953.508
1045.300, 5547.037
1045.782, 5066.200
1046.264, 4499.108
1046.746, 3955.542
1047.228, 3451.935
1047.710, 3002.283
1048.192, 2632.895
1048.675, 2324.380
1049.157, 2049.524
1049.639, 1800.956
1050.121, 1581.672
1050.603, 1392.028
1051.085, 1223.957
1051.567, 1070.882
1052.049, 934.8384
1052.531, 834.1362
1053.014, 765.3271
1053.496, 703.3584
1053.978, 636.7368
1054.460, 570.5239
1054.942, 506.6816
1055.424, 445.8306
1055.906, 386.7002
1056.388, 326.1616
1056.870, 285.1333
1057.353, 269.2515
1057.835, 260.2007
1058.317, 238.1191
1058.799, 210.9087
1059.281, 190.9883
1059.763, 180.2974
1060.245, 159.4277
1060.727, 112.9468
1061.210, 74.11328
1061.692, 56.39844
1062.174, 51.42676
1062.656, 36.53174
1063.138, 14.84424
1063.620, 4.992676
1064.102, 24.63965
1064.584, 31.86475
1065.067, 1.110352
1065.549, 35.36182
1066.031, 26.33447
1066.513, 40.08838
1066.995, 68.67041
1067.477, 56.42383
1067.959, 38.34082
1068.441, 44.40723
1068.923, 55.19238
1069.406, 49.24756
1069.888, 30.02979
1070.370, 14.86426
1070.852, 6.862305
1071.334, 2.616211
1071.816, 2.597168
1072.298, 4.457031
1072.780, 7.744629
1073.262, 9.741211
1073.745, 2.9785000E-02
1074.227, 25.33203
1074.709, 40.59473
1075.191, 20.41406
1075.673, 0.5302730
1076.155, 1.820801
1076.637, 20.08252
1077.119, 23.85986
1077.601, 13.96729
1078.084, 3.133301
1078.566, 6.234863
1079.048, 9.623535
1079.530, 1.401367
1080.012, 18.80957
1080.494, 30.29150
1080.976, 29.49707
1081.458, 39.06641
1081.941, 62.34424
1082.423, 82.47559
1082.905, 80.90918
1083.387, 69.68311
1083.869, 69.75391
1084.351, 79.24512
1084.833, 85.43018
1085.315, 81.94482
1085.797, 77.25684
1086.280, 70.71631
1086.762, 66.63037
1087.244, 74.45996
1087.726, 91.40820
1088.208, 105.9819
1088.690, 116.3467
1089.172, 123.6533
1089.654, 130.1904
1090.136, 132.0166
1090.619, 124.9062
1091.101, 110.1484
1091.583, 97.21631
1092.065, 85.84473
1092.547, 84.73877
1093.029, 102.5894
1093.511, 122.5684
1093.993, 125.5771
1094.476, 120.1758
1094.958, 118.6196
1095.440, 125.7852
1095.922, 129.2793
1096.404, 128.1611
1096.886, 126.4409
1097.368, 123.2974
1097.850, 123.4126
1098.333, 142.0112
1098.815, 173.2134
1099.297, 194.0688
1099.779, 183.2559
1100.261, 178.5610
1100.743, 190.0122
1101.225, 206.6367
1101.707, 210.0596
1102.189, 204.2070
1102.672, 211.1499
1103.154, 233.3994
1103.636, 256.2583
1104.118, 278.7617
1104.600, 291.6099
1105.082, 285.4922
1105.564, 265.7358
1106.046, 246.2412
1106.528, 226.3677
1107.011, 230.9409
1107.493, 277.7134
1107.975, 319.9199
1108.457, 294.2153
1108.939, 248.1377
1109.421, 238.1562
1109.903, 281.3545
1110.385, 309.6265
1110.868, 320.9961
1111.350, 325.1172
1111.832, 323.5005
1112.314, 319.3765
1112.796, 313.4512
1113.278, 310.0137
1113.760, 318.6694
1114.242, 357.3164
1114.724, 386.1689
1115.207, 401.4648
1115.689, 407.6465
1116.171, 405.9990
1116.653, 399.0347
1117.135, 394.4370
1117.617, 392.3960
1118.099, 392.8496
1118.581, 399.5850
1119.063, 403.9961
1119.546, 398.0615
1120.028, 391.8931
1120.510, 407.2002
1120.992, 441.0806
1121.474, 458.2256
1121.956, 452.8330
1122.438, 438.0938
1122.920, 413.6489
1123.403, 395.1616
1123.885, 403.1572
1124.367, 427.3662
1124.849, 413.9263
1125.331, 360.5791
1125.813, 328.4263
1126.295, 340.9995
1126.777, 367.7705
1127.260, 380.8042
1127.742, 386.7778
1128.224, 392.7646
1128.706, 400.9009
1129.188, 401.4038
1129.670, 392.7363
1130.152, 379.6514
1130.634, 358.5913
1131.116, 339.9395
1131.599, 350.7153
1132.081, 378.7524
1132.563, 392.9365
1133.045, 359.0288
1133.527, 346.9585
1134.009, 373.6812
1134.491, 405.9634
1134.973, 405.3320
1135.455, 383.0811
1135.938, 377.5957
1136.420, 386.6572
1136.902, 388.7915
1137.384, 363.9893
1137.866, 344.8677
1138.348, 343.2075
1138.830, 348.6543
1139.312, 347.7573
1139.795, 340.9385
1140.277, 323.4951
1140.759, 294.0479
1141.241, 275.4614
1141.723, 298.0903
1142.205, 322.7329
1142.687, 328.9731
1143.169, 318.3115
1143.651, 289.8579
1144.134, 243.6621
1144.616, 211.0171
1145.098, 202.3906
1145.580, 201.2378
1146.062, 202.5029
1146.544, 197.5605
1147.026, 171.4956
1147.508, 123.5156
1147.990, 102.6123
1148.473, 111.6675
1148.955, 125.6274
1149.437, 135.1260
1149.919, 141.5903
1150.401, 150.1167
1150.883, 157.0410
1151.365, 155.2373
1151.847, 139.8164
1152.330, 125.0508
1152.812, 110.2949
1153.294, 98.71094
1153.776, 93.91406
1154.258, 92.40381
1154.740, 87.43555
1155.222, 81.28467
1155.704, 79.69238
1156.186, 94.23242
1156.669, 98.64844
1157.151, 90.14209
1157.633, 75.07471
1158.115, 54.68164
1158.597, 34.22363
1159.079, 23.81738
1159.561, 24.16211
1160.043, 37.31934
1160.526, 78.46973
1161.008, 105.3027
1161.490, 108.3291
1161.972, 97.85352
1162.454, 80.47363
1162.936, 60.67822
1163.418, 55.80615
1163.900, 67.71289
1164.382, 75.60449
1164.865, 63.46680
1165.347, 52.78711
1165.829, 51.50000
1166.311, 56.68652
1166.793, 66.46533
1167.275, 77.28613
1167.757, 66.55566
1168.239, 23.27051
1168.721, 3.103027
1169.204, 37.78223
1169.686, 80.94824
1170.168, 84.49023
1170.650, 58.38965
1171.132, 58.14453
1171.614, 80.13232
1172.096, 95.58643
1172.578, 94.33496
1173.061, 84.59814
1173.543, 59.96387
1174.025, 38.55225
1174.507, 37.41797
1174.989, 56.17188
1175.471, 70.66211
1175.953, 80.35156
1176.435, 74.85303
1176.917, 28.59961
1177.400, 6.532227
1177.882, 29.67725
1178.364, 86.98584
1178.846, 98.26904
1179.328, 53.25049
1179.810, 22.66699
1180.292, 7.015625
1180.774, 0.3940430
1181.256, 0.3466800
1181.739, 6.441895
1182.221, 24.43408
1182.703, 46.47754
1183.185, 56.58252
1183.667, 52.37842
1184.149, 44.42139
1184.631, 32.62695
1185.113, 21.96973
1185.596, 17.33154
1186.078, 14.72705
1186.560, 5.755371
1187.042, 4.497559
1187.524, 3.400879
1188.006, 36.79346
1188.488, 59.57666
1188.970, 66.24463
1189.453, 67.62842
1189.935, 82.94531
1190.417, 92.80420
1190.899, 65.27930
1191.381, 6.661621
1191.863, 19.25879
1192.345, 1.189453
1192.827, 17.05176
1193.309, 26.95850
1193.792, 33.96191
1194.274, 44.72168
1194.756, 56.57471
1195.238, 67.81445
1195.720, 77.99414
1196.202, 80.05420
1196.684, 72.33789
1197.166, 60.22412
1197.648, 42.32178
1198.131, 28.34277
1198.613, 38.87891
1199.095, 58.02051
1199.577, 64.12939
1200.059, 52.01416
1200.541, 35.18604
1201.023, 9.091309
1201.505, 3.561523
1201.988, 10.12305
1202.470, 34.30127
1202.952, 53.46631
1203.434, 62.88330
1203.916, 51.22168
1204.398, 3.628418
1204.880, 14.18213
1205.362, 10.05811
1205.844, 28.64697
1206.327, 9.379395
1206.809, 20.55322
1207.291, 13.39355
1207.773, 16.07715
1208.255, 42.94922
1208.737, 68.83643
1209.219, 69.18701
1209.701, 33.98682
1210.183, 4.128418
1210.666, 10.64258
1211.148, 34.56299
1211.630, 47.48291
1212.112, 51.76416
1212.594, 52.38672
1213.076, 49.63867
1213.558, 44.60205
1214.040, 36.47363
1214.523, 28.25830
1215.005, 23.03418
1215.487, 18.98291
1215.969, 15.92578
1216.451, 11.23438
1216.933, 2.669922
1217.415, 46.20557
1217.897, 60.02344
1218.380, 35.54346
1218.862, 1.464844
1219.344, 18.31055
1219.826, 31.74561
1220.308, 55.38770
1220.790, 83.68750
1221.272, 95.06543
1221.754, 75.47559
1222.236, 63.13086
1222.719, 62.37842
1223.201, 64.48779
1223.683, 58.68262
1224.165, 52.07422
1224.647, 59.24072
1225.129, 75.81104
1225.611, 77.19043
1226.093, 54.25342
1226.575, 31.54590
1227.058, 11.11230
1227.540, 4.575195
1228.022, 44.69971
1228.504, 93.85352
1228.986, 95.82227
1229.468, 56.09033
1229.950, 41.81445
1230.432, 65.33447
1230.915, 84.47168
1231.397, 95.59570
1231.879, 98.49512
1232.361, 82.97510
1232.843, 65.44336
1233.325, 70.45264
1233.807, 95.57861
1234.289, 100.0396
1234.771, 76.39893
1235.254, 59.15283
1235.736, 55.24902
1236.218, 59.21729
1236.700, 69.27051
1237.182, 79.32324
1237.664, 82.36230
1238.146, 76.52588
1238.628, 75.53760
1239.110, 80.33105
1239.593, 79.40674
1240.075, 68.47803
1240.557, 57.20361
1241.039, 57.04102
1241.521, 59.34277
1242.003, 51.31787
1242.485, 35.43652
1242.967, 46.62109
1243.449, 89.08740
1243.932, 113.2993
1244.414, 99.94727
1244.896, 82.51904
1245.378, 104.3716
1245.860, 126.3579
1246.342, 116.8008
1246.824, 80.00830
1247.306, 48.81250
1247.789, 24.35205
1248.271, 17.11328
1248.753, 32.26025
1249.235, 53.51123
1249.717, 78.85156
1250.199, 95.47021
1250.681, 90.39697
1251.163, 58.47363
1251.646, 42.93164
1252.128, 40.06934
1252.610, 41.88477
1253.092, 48.32080
1253.574, 51.61475
1254.056, 35.49707
1254.538, 27.25146
1255.020, 50.91016
1255.502, 94.66650
1255.984, 96.44580
1256.467, 66.28027
1256.949, 43.80762
1257.431, 44.66162
1257.913, 44.34619
1258.395, 18.82959
1258.877, 4.301758
1259.359, 26.31934
1259.841, 69.43848
1260.324, 76.10059
1260.806, 56.65234
1261.288, 43.18018
1261.770, 47.07568
1262.252, 52.78223
1262.734, 60.09473
1263.216, 62.02100
1263.698, 51.84229
1264.181, 36.49072
1264.663, 33.00879
1265.145, 37.53955
1265.627, 40.31689
1266.109, 34.33105
1266.591, 41.34668
1267.073, 73.66650
1267.555, 94.47949
1268.037, 79.87891
1268.520, 48.96240
1269.002, 35.58398
1269.484, 32.20068
1269.966, 24.53174
1270.448, 5.528320
1270.930, 5.145996
1271.412, 6.531250
1271.894, 3.477051
1272.376, 2.451660
1272.859, 11.61963
1273.341, 31.40674
1273.823, 51.96533
1274.305, 55.66211
1274.787, 35.60693
1275.269, 36.52539
1275.751, 60.77881
1276.233, 82.54346
1276.716, 92.98438
1277.198, 89.49121
1277.680, 47.41992
1278.162, 0.7148440
1278.644, 1.551758
1279.126, 48.83643
1279.608, 62.43994
1280.090, 44.17480
1280.573, 31.65332
1281.055, 49.06104
1281.537, 63.65674
1282.019, 53.99414
1282.501, 35.31641
1282.983, 16.29053
1283.465, 8.7402001E-02
1283.947, 0.0000000E+00
##END=
