Repository: gordondowns/cs224w-project

File: data/raw/raman/excellent_unoriented/Arsentsumebite__R060949__Raman__532__0__unoriented__Raman_Data_Processed__19635.txt
##NAMES=Arsentsumebite
##RRUFFID=R060949
##IDEAL CHEMISTRY=Pb^2+^_2_Cu^2+^(As^5+^O_4_)(S^6+^O_4_)(OH)
##LOCALITY=Capitana mine, Copiapo, Chile
##OWNER=RRUFF
##SOURCE=Bob Jenkins
##DESCRIPTION=Green crystalline blebs scattered on the barite matrix
##STATUS=The identification of this mineral is confirmed by single-crystal X-ray diffraction and chemical analysis.
##URL=rruff.info/R060949
##MEASURED CHEMISTRY=Pb_2.00_(Cu_0.98_Fe_0.02_)_Σ=1_(As_1.00_O_4_)(S_1.00_O_4_)(OH); OH estimated by charge balance and difference
138.3971, 0.0000000E+00
138.8792, 11.75977
139.3613, 118.4902
139.8434, 227.8262
140.3256, 318.9082
140.8077, 399.5020
141.2898, 485.6523
141.7719, 581.7969
142.2540, 653.9590
142.7361, 679.6484
143.2183, 651.7949
143.7004, 672.5508
144.1825, 775.8457
144.6646, 898.5859
145.1467, 950.0645
145.6288, 873.3027
146.1110, 804.8223
146.5931, 788.2773
147.0752, 855.3730
147.5573, 880.7637
148.0394, 848.4570
148.5215, 775.9648
149.0037, 697.5371
149.4858, 601.5391
149.9679, 509.9805
150.4500, 430.2852
150.9321, 369.8223
151.4142, 312.9355
151.8963, 255.6035
152.3785, 202.6387
152.8606, 168.4434
153.3427, 172.3691
153.8248, 185.9961
154.3069, 195.5898
154.7890, 188.4707
155.2712, 193.2754
155.7533, 216.7773
156.2354, 258.1387
156.7175, 308.2031
157.1996, 360.1191
157.6817, 424.9824
158.1639, 509.8574
158.6460, 642.6777
159.1281, 767.6992
159.6102, 862.4023
160.0923, 923.6230
160.5744, 982.9609
161.0566, 1025.227
161.5387, 1074.814
162.0208, 1159.326
162.5029, 1330.770
162.9850, 1503.783
163.4671, 1639.855
163.9493, 1733.018
164.4314, 1793.004
164.9135, 1794.643
165.3956, 1769.402
165.8777, 1767.219
166.3598, 1845.096
166.8419, 1933.914
167.3241, 1984.092
167.8062, 1985.080
168.2883, 1965.592
168.7704, 1936.180
169.2525, 1901.309
169.7346, 1870.359
170.2168, 1839.725
170.6989, 1820.482
171.1810, 1833.189
171.6631, 1907.375
172.1452, 1965.400
172.6273, 1911.473
173.1095, 1772.590
173.5916, 1657.086
174.0737, 1657.445
174.5558, 1719.580
175.0379, 1764.611
175.5201, 1780.400
176.0022, 1784.738
176.4843, 1771.459
176.9664, 1737.016
177.4485, 1706.869
177.9306, 1733.066
178.4128, 1793.609
178.8949, 1844.438
179.3770, 1883.566
179.8591, 1923.766
180.3412, 1979.873
180.8233, 2045.662
181.3055, 2097.447
181.7876, 2131.738
182.2697, 2152.922
182.7518, 2162.920
183.2339, 2141.742
183.7160, 2120.713
184.1981, 2144.670
184.6803, 2217.912
185.1624, 2298.605
185.6445, 2347.320
186.1266, 2364.686
186.6087, 2360.322
187.0908, 2328.301
187.5730, 2275.260
188.0551, 2223.518
188.5372, 2170.242
189.0193, 2127.949
189.5014, 2128.584
189.9835, 2169.461
190.4657, 2189.328
190.9478, 2149.355
191.4299, 2057.568
191.9120, 1969.803
192.3941, 1888.625
192.8762, 1812.637
193.3584, 1747.891
193.8405, 1696.227
194.3226, 1625.783
194.8047, 1505.115
195.2868, 1337.512
195.7689, 1196.885
196.2511, 1084.467
196.7332, 1002.199
197.2153, 944.8848
197.6974, 914.1230
198.1795, 896.6289
198.6616, 894.9355
199.1437, 911.6934
199.6259, 895.2539
200.1080, 831.0410
200.5901, 736.1777
201.0722, 661.0215
201.5543, 606.0957
202.0364, 565.5781
202.5186, 539.6055
203.0007, 530.0840
203.4828, 511.0547
203.9649, 471.1543
204.4470, 418.6035
204.9291, 396.0625
205.4113, 410.0918
205.8934, 432.1777
206.3755, 442.3125
206.8576, 440.6719
207.3397, 422.5195
207.8218, 384.4590
208.3040, 328.5840
208.7861, 267.3242
209.2682, 196.7168
209.7503, 131.9414
210.2324, 91.70898
210.7145, 86.80078
211.1967, 73.37109
211.6788, 42.58398
212.1609, 3.810547
212.6430, 48.74219
213.1251, 92.56445
213.6072, 131.9414
214.0893, 166.3633
214.5715, 201.0020
215.0536, 215.4492
215.5357, 199.2148
216.0178, 151.6484
216.4999, 123.9102
216.9820, 128.7422
217.4642, 141.7617
217.9463, 132.0547
218.4284, 88.10938
218.9105, 54.00781
219.3926, 42.83203
219.8747, 57.23047
220.3569, 74.07812
220.8390, 97.11328
221.3211, 118.5195
221.8032, 127.6484
222.2853, 120.5508
222.7674, 106.6719
223.2496, 82.62891
223.7317, 41.34375
224.2138, 29.48438
224.6959, 61.51953
225.1780, 109.2148
225.6601, 135.2656
226.1423, 140.1758
226.6244, 121.2344
227.1065, 70.21094
227.5886, 26.83594
228.0707, 91.76562
228.5528, 112.6914
229.0349, 108.6641
229.5171, 106.8438
229.9992, 97.43359
230.4813, 106.1250
230.9634, 143.4766
231.4455, 218.2969
231.9276, 291.9414
232.4098, 367.9258
232.8919, 441.4570
233.3740, 501.7695
233.8561, 553.3438
234.3382, 585.4844
234.8203, 589.7305
235.3025, 550.5117
235.7846, 534.5820
236.2667, 548.0039
236.7488, 582.6016
237.2309, 623.3047
237.7130, 673.9688
238.1952, 724.5000
238.6773, 773.1758
239.1594, 824.6641
239.6415, 860.0820
240.1236, 869.1992
240.6057, 867.3555
241.0879, 888.6016
241.5700, 948.3594
242.0521, 1006.910
242.5342, 1050.285
243.0163, 1077.258
243.4984, 1089.352
243.9805, 1074.664
244.4627, 1048.148
244.9448, 1043.848
245.4269, 1072.633
245.9090, 1104.285
246.3911, 1130.488
246.8732, 1159.438
247.3554, 1153.906
247.8375, 1094.566
248.3196, 1006.746
248.8017, 947.4414
249.2838, 927.7539
249.7659, 919.7734
250.2481, 921.1172
250.7302, 956.1875
251.2123, 932.8750
251.6944, 822.9102
252.1765, 669.9570
252.6586, 569.9453
253.1408, 557.9688
253.6229, 544.0977
254.1050, 485.7695
254.5871, 353.3984
255.0692, 270.4844
255.5513, 255.0117
256.0334, 281.1875
256.5156, 292.9492
256.9977, 282.2109
257.4798, 270.9141
257.9619, 266.4961
258.4440, 267.7852
258.9261, 276.7031
259.4083, 293.1836
259.8904, 315.5195
260.3725, 340.7578
260.8546, 370.0664
261.3367, 398.0312
261.8188, 423.5977
262.3010, 449.5312
262.7831, 458.5742
263.2652, 439.2188
263.7473, 410.1680
264.2294, 415.1445
264.7115, 469.9805
265.1937, 520.5156
265.6758, 538.2969
266.1579, 510.5898
266.6400, 512.3281
267.1221, 559.7422
267.6042, 622.9883
268.0864, 638.0547
268.5685, 588.1211
269.0506, 540.6055
269.5327, 526.8477
270.0148, 553.3477
270.4969, 570.2109
270.9791, 580.9297
271.4612, 579.5078
271.9433, 547.5742
272.4254, 475.4688
272.9075, 412.1992
273.3896, 382.4258
273.8718, 391.0039
274.3539, 399.7148
274.8360, 407.6094
275.3181, 412.5977
275.8002, 410.4961
276.2823, 399.9375
276.7645, 397.8281
277.2466, 411.5195
277.7287, 439.8516
278.2108, 467.4219
278.6929, 496.0195
279.1750, 518.2617
279.6572, 510.4141
280.1393, 465.9297
280.6214, 456.9844
281.1035, 528.7031
281.5856, 674.9453
282.0677, 787.8008
282.5498, 865.3711
283.0320, 904.0391
283.5141, 883.5586
283.9962, 802.9414
284.4783, 741.7969
284.9604, 735.5273
285.4425, 780.1328
285.9247, 829.5156
286.4068, 884.5625
286.8889, 937.1289
287.3710, 971.8008
287.8531, 990.3594
288.3352, 1019.184
288.8174, 1074.250
289.2995, 1146.863
289.7816, 1203.004
290.2637, 1239.895
290.7458, 1269.051
291.2279, 1298.520
291.7101, 1328.523
292.1922, 1363.094
292.6743, 1407.547
293.1564, 1455.246
293.6385, 1480.047
294.1206, 1480.188
294.6028, 1493.676
295.0849, 1572.938
295.5670, 1700.043
296.0491, 1808.672
296.5312, 1868.434
297.0133, 1906.930
297.4955, 1974.184
297.9776, 2068.836
298.4597, 2171.473
298.9418, 2261.082
299.4239, 2345.859
299.9060, 2442.488
300.3882, 2551.281
300.8703, 2676.316
301.3524, 2829.402
301.8345, 3006.020
302.3166, 3177.594
302.7987, 3317.770
303.2809, 3438.961
303.7630, 3565.852
304.2451, 3702.660
304.7272, 3842.969
305.2093, 3974.766
305.6914, 4101.422
306.1736, 4230.426
306.6557, 4384.199
307.1378, 4539.828
307.6199, 4670.430
308.1020, 4771.164
308.5841, 4851.145
309.0663, 4908.574
309.5484, 4952.043
310.0305, 5000.301
310.5126, 5091.113
310.9947, 5188.668
311.4768, 5248.336
311.9590, 5250.434
312.4410, 5250.484
312.9232, 5294.281
313.4053, 5361.070
313.8874, 5406.648
314.3695, 5388.309
314.8516, 5361.812
315.3337, 5367.891
315.8159, 5418.766
316.2980, 5467.973
316.7801, 5494.914
317.2622, 5506.824
317.7443, 5515.500
318.2264, 5534.039
318.7086, 5542.160
319.1907, 5521.094
319.6728, 5463.965
320.1549, 5432.141
320.6370, 5473.422
321.1191, 5538.973
321.6013, 5574.023
322.0834, 5528.043
322.5655, 5484.961
323.0476, 5471.430
323.5297, 5489.828
324.0118, 5508.004
324.4940, 5531.477
324.9761, 5546.621
325.4582, 5541.996
325.9403, 5487.395
326.4224, 5443.055
326.9045, 5416.082
327.3867, 5406.293
327.8688, 5412.348
328.3509, 5452.566
328.8330, 5495.934
329.3151, 5524.141
329.7972, 5527.473
330.2794, 5529.047
330.7615, 5523.980
331.2436, 5516.953
331.7257, 5532.395
332.2078, 5580.457
332.6899, 5640.660
333.1721, 5706.789
333.6542, 5797.551
334.1363, 5853.066
334.6184, 5860.512
335.1005, 5836.469
335.5826, 5824.031
336.0648, 5825.801
336.5469, 5834.895
337.0290, 5853.883
337.5111, 5892.363
337.9932, 5896.887
338.4753, 5856.277
338.9575, 5791.777
339.4396, 5752.547
339.9217, 5755.508
340.4038, 5707.023
340.8859, 5541.891
341.3680, 5261.805
341.8502, 5074.293
342.3323, 5008.703
342.8144, 4968.086
343.2965, 4814.023
343.7786, 4543.535
344.2607, 4305.953
344.7428, 4167.301
345.2249, 4100.051
345.7071, 3975.430
346.1892, 3786.133
346.6713, 3594.391
347.1534, 3465.016
347.6355, 3386.195
348.1176, 3292.969
348.5998, 3161.234
349.0819, 3008.613
349.5640, 2864.289
350.0461, 2725.582
350.5282, 2595.559
351.0103, 2470.953
351.4925, 2354.570
351.9746, 2254.316
352.4567, 2177.617
352.9388, 2105.656
353.4209, 2017.434
353.9030, 1915.742
354.3852, 1810.934
354.8673, 1725.242
355.3494, 1634.465
355.8315, 1502.797
356.3136, 1316.320
356.7957, 1132.461
357.2779, 992.7617
357.7600, 889.2344
358.2421, 806.4336
358.7242, 741.5000
359.2063, 691.2617
359.6884, 662.7383
360.1706, 659.6953
360.6527, 639.0664
361.1348, 556.8672
361.6169, 452.4258
362.0990, 372.9258
362.5811, 357.5703
363.0633, 344.0859
363.5454, 305.4414
364.0275, 241.6797
364.5096, 184.8047
364.9917, 134.5039
365.4738, 98.62500
365.9560, 82.92188
366.4381, 152.3359
366.9202, 170.9453
367.4023, 81.46094
367.8844, 88.03906
368.3665, 194.9766
368.8487, 184.7305
369.3308, 147.4766
369.8129, 120.3789
370.2950, 106.4180
370.7771, 96.89062
371.2592, 88.90625
371.7414, 86.35156
372.2235, 98.92188
372.7056, 140.4141
373.1877, 177.0703
373.6698, 198.6953
374.1519, 205.7227
374.6340, 201.3789
375.1161, 185.9023
375.5983, 161.3828
376.0804, 124.0352
376.5625, 66.57422
377.0446, 31.77734
377.5267, 42.11328
378.0089, 88.44141
378.4910, 96.28125
378.9731, 58.28125
379.4552, 9.011719
379.9373, 19.47266
380.4194, 29.26562
380.9016, 39.64844
381.3837, 50.86328
381.8658, 71.83594
382.3479, 135.0820
382.8300, 238.7227
383.3121, 330.3125
383.7943, 365.0273
384.2764, 358.8125
384.7585, 345.7422
385.2406, 320.1758
385.7227, 318.1562
386.2048, 409.5820
386.6870, 564.2812
387.1691, 694.4570
387.6512, 733.1250
388.1333, 728.9688
388.6154, 738.0000
389.0975, 763.1562
389.5797, 785.2617
390.0618, 786.5859
390.5439, 776.5352
391.0260, 767.8516
391.5081, 772.6719
391.9902, 775.6914
392.4724, 766.8047
392.9545, 748.6172
393.4366, 735.1797
393.9187, 752.9883
394.4008, 768.1484
394.8829, 754.6484
395.3651, 676.5938
395.8472, 613.5625
396.3293, 598.1250
396.8114, 613.2461
397.2935, 613.8398
397.7756, 570.5977
398.2578, 528.4609
398.7399, 499.8047
399.2220, 474.9180
399.7041, 488.3281
400.1862, 578.2188
400.6683, 688.6602
401.1505, 746.5391
401.6326, 714.0938
402.1147, 686.1562
402.5968, 681.6484
403.0789, 700.9609
403.5610, 734.9766
404.0432, 795.9023
404.5253, 854.1094
405.0074, 879.0664
405.4895, 859.0703
405.9716, 859.7500
406.4537, 895.7305
406.9358, 954.2188
407.4179, 990.4062
407.9001, 998.5820
408.3822, 1022.977
408.8643, 1110.305
409.3464, 1249.352
409.8285, 1337.109
410.3106, 1360.336
410.7928, 1351.621
411.2749, 1341.785
411.7570, 1334.387
412.2391, 1347.039
412.7212, 1412.926
413.2033, 1496.684
413.6855, 1518.145
414.1676, 1477.840
414.6497, 1447.781
415.1318, 1500.477
415.6139, 1598.973
416.0960, 1685.352
416.5782, 1744.535
417.0603, 1784.281
417.5424, 1805.422
418.0245, 1809.863
418.5066, 1805.492
418.9887, 1771.172
419.4709, 1745.535
419.9530, 1764.996
420.4351, 1858.172
420.9172, 1929.523
421.3993, 1917.531
421.8814, 1870.648
422.3636, 1859.895
422.8457, 1925.492
423.3278, 2006.977
423.8099, 2098.598
424.2920, 2205.996
424.7741, 2275.559
425.2563, 2254.344
425.7384, 2223.531
426.2205, 2246.098
426.7026, 2352.027
427.1847, 2483.105
427.6668, 2651.387
428.1490, 2837.582
428.6311, 2960.367
429.1132, 2972.000
429.5953, 3019.812
430.0774, 3191.957
430.5595, 3509.273
431.0417, 3777.320
431.5238, 3985.742
432.0059, 4161.781
432.4880, 4333.992
432.9701, 4502.730
433.4522, 4695.211
433.9344, 4942.387
434.4165, 5218.168
434.8986, 5430.988
435.3807, 5576.922
435.8628, 5730.953
436.3449, 6003.098
436.8270, 6338.594
437.3091, 6587.633
437.7913, 6684.285
438.2734, 6743.379
438.7555, 6894.121
439.2376, 7113.215
439.7197, 7323.859
440.2018, 7518.039
440.6840, 7661.977
441.1661, 7710.516
441.6482, 7649.262
442.1303, 7574.664
442.6124, 7561.652
443.0945, 7554.043
443.5767, 7484.453
444.0588, 7307.879
444.5409, 7093.820
445.0230, 6853.812
445.5051, 6590.082
445.9872, 6322.637
446.4694, 6047.664
446.9515, 5777.305
447.4336, 5520.133
447.9157, 5300.867
448.3978, 5051.250
448.8799, 4740.066
449.3621, 4412.395
449.8442, 4155.996
450.3263, 3994.625
450.8084, 3856.367
451.2905, 3721.535
451.7726, 3590.703
452.2548, 3471.094
452.7369, 3359.422
453.2190, 3264.820
453.7011, 3205.480
454.1832, 3181.848
454.6653, 3135.266
455.1475, 3052.387
455.6296, 2945.668
456.1117, 2823.930
456.5938, 2691.516
457.0759, 2585.660
457.5580, 2547.254
458.0402, 2548.434
458.5223, 2540.168
459.0044, 2521.066
459.4865, 2480.945
459.9686, 2383.664
460.4507, 2263.922
460.9329, 2178.344
461.4150, 2185.059
461.8971, 2202.465
462.3792, 2174.695
462.8613, 2109.828
463.3434, 2047.512
463.8256, 2007.777
464.3077, 1975.133
464.7898, 1940.742
465.2719, 1906.625
465.7540, 1862.750
466.2361, 1792.359
466.7183, 1713.809
467.2003, 1656.836
467.6825, 1650.352
468.1646, 1634.848
468.6467, 1595.918
469.1288, 1532.594
469.6109, 1473.902
470.0930, 1429.164
470.5752, 1373.969
471.0573, 1278.023
471.5394, 1120.574
472.0215, 1024.980
472.5036, 1017.520
472.9857, 1053.648
473.4679, 1048.387
473.9500, 1001.461
474.4321, 931.4102
474.9142, 832.5000
475.3963, 716.8359
475.8784, 635.9883
476.3606, 593.1680
476.8427, 560.2266
477.3248, 496.9492
477.8069, 420.4258
478.2890, 373.7148
478.7711, 387.0273
479.2533, 416.6250
479.7354, 417.3242
480.2175, 398.3789
480.6996, 387.3906
481.1817, 407.5859
481.6638, 435.5898
482.1460, 458.5352
482.6281, 474.2188
483.1102, 476.1445
483.5923, 427.0820
484.0744, 371.0898
484.5565, 353.5117
485.0387, 440.7852
485.5208, 503.5508
486.0029, 503.1445
486.4850, 451.4375
486.9671, 420.9297
487.4492, 422.4453
487.9314, 433.7227
488.4135, 454.8320
488.8956, 501.7031
489.3777, 490.9570
489.8598, 406.5664
490.3419, 294.5234
490.8241, 210.4648
491.3062, 156.9727
491.7883, 114.3672
492.2704, 77.78125
492.7525, 49.78516
493.2346, 37.26172
493.7168, 39.50391
494.1989, 48.29688
494.6810, 71.55859
495.1631, 94.05469
495.6452, 76.21094
496.1273, 5.320313
496.6095, 64.79297
497.0916, 78.18359
497.5737, 54.04297
498.0558, 29.32422
498.5379, 7.750000
499.0200, 0.7187500
499.5021, 20.09375
499.9843, 62.90234
500.4664, 88.46875
500.9485, 67.59766
501.4306, 35.69922
501.9127, 12.28906
502.3948, 8.2030997E-02
502.8770, 10.94922
503.3591, 8.570313
503.8412, 2.789063
504.3233, 15.84766
504.8054, 57.53516
505.2875, 100.3945
505.7697, 140.2656
506.2518, 176.3672
506.7339, 203.6289
507.2160, 220.8711
507.6981, 228.8320
508.1802, 229.0117
508.6624, 221.4727
509.1445, 199.4531
509.6266, 159.6172
510.1087, 117.4258
510.5908, 84.20703
511.0729, 64.35547
511.5551, 77.12500
512.0372, 165.7461
512.5193, 266.1992
513.0014, 278.2578
513.4835, 215.7734
513.9656, 157.6758
514.4478, 161.8359
514.9299, 187.3086
515.4120, 192.7422
515.8941, 159.1680
516.3762, 143.3086
516.8583, 194.1172
517.3405, 266.5586
517.8226, 302.6406
518.3047, 253.0781
518.7868, 205.2031
519.2689, 168.5742
519.7510, 145.2188
520.2332, 158.2383
520.7153, 237.2656
521.1974, 313.1211
521.6795, 351.0195
522.1616, 343.8867
522.6437, 326.1094
523.1259, 299.5352
523.6080, 261.1172
524.0901, 187.8320
524.5722, 78.08594
525.0543, 27.34766
525.5364, 82.60547
526.0186, 191.6367
526.5007, 250.3867
526.9828, 259.3047
527.4649, 230.5430
527.9470, 135.1328
528.4291, 20.98047
528.9113, 46.23438
529.3934, 57.25391
529.8755, 42.87109
530.3576, 6.714844
530.8397, 36.59766
531.3218, 70.34766
531.8040, 89.93359
532.2861, 98.21484
532.7682, 103.1719
533.2503, 99.77344
533.7324, 67.26172
534.2145, 55.03125
534.6967, 150.5078
535.1788, 169.6992
535.6609, 92.15625
536.1430, 39.76953
536.6251, 21.55078
537.1072, 17.35547
537.5894, 7.167969
538.0715, 12.61719
538.5536, 17.13672
539.0357, 1.136719
539.5178, 32.66016
539.9999, 63.92188
540.4821, 94.42578
540.9642, 107.8438
541.4463, 84.23047
541.9284, 41.87109
542.4105, 27.48438
542.8926, 41.06250
543.3748, 36.30469
543.8568, 57.68750
544.3389, 175.4531
544.8210, 231.8867
545.3032, 176.2266
545.7853, 127.0078
546.2674, 169.9961
546.7495, 255.1289
547.2316, 296.6914
547.7137, 225.2031
548.1959, 156.5391
548.6780, 132.2461
549.1601, 152.5312
549.6422, 146.5547
550.1243, 88.46484
550.6064, 35.60938
551.0886, 17.75000
551.5707, 37.29688
552.0528, 96.70703
552.5349, 223.2227
553.0170, 339.6602
553.4991, 309.2031
553.9813, 135.6133
554.4634, 4.535156
554.9455, 55.75391
555.4276, 44.70312
555.9097, 7.789063
556.3918, 48.58594
556.8740, 87.76953
557.3561, 72.12891
557.8382, 33.58984
558.3203, 11.56250
558.8024, 14.35156
559.2845, 15.69531
559.7667, 20.69531
560.2488, 56.87109
560.7309, 55.86328
561.2130, 30.10938
561.6951, 107.1992
562.1772, 167.0234
562.6594, 205.3125
563.1415, 210.2500
563.6236, 134.4844
564.1057, 90.45703
564.5878, 123.2109
565.0699, 229.4844
565.5521, 286.1367
566.0342, 281.9688
566.5163, 257.4844
566.9984, 235.0430
567.4805, 215.7812
567.9626, 224.2695
568.4448, 270.6172
568.9269, 318.7734
569.4090, 317.1172
569.8911, 278.9844
570.3732, 243.8203
570.8553, 225.6367
571.3375, 218.4336
571.8196, 217.2422
572.3017, 222.3438
572.7838, 233.7422
573.2659, 259.6875
573.7480, 285.4688
574.2302, 305.4961
574.7123, 320.8008
575.1944, 319.7891
575.6765, 282.8555
576.1586, 240.5820
576.6407, 219.8359
577.1229, 248.1914
577.6050, 243.2812
578.0871, 179.6602
578.5692, 94.94531
579.0513, 81.58984
579.5334, 153.0859
580.0156, 212.4883
580.4977, 205.5977
580.9798, 163.4805
581.4619, 219.7070
581.9440, 370.1680
582.4261, 494.4531
582.9083, 461.8477
583.3904, 353.6758
583.8725, 296.8828
584.3546, 311.0234
584.8367, 353.1758
585.3188, 415.0234
585.8010, 480.0820
586.2831, 528.1445
586.7652, 521.7578
587.2473, 527.8242
587.7294, 577.4531
588.2115, 657.7969
588.6937, 720.9805
589.1758, 774.1250
589.6579, 796.9648
590.1400, 769.3398
590.6221, 689.1719
591.1042, 661.2930
591.5864, 696.9766
592.0685, 751.1367
592.5506, 789.3008
593.0327, 818.1875
593.5148, 874.5195
593.9969, 967.0039
594.4791, 1059.008
594.9612, 1097.102
595.4433, 1099.766
595.9254, 1113.031
596.4075, 1153.715
596.8896, 1209.742
597.3718, 1280.379
597.8539, 1358.785
598.3360, 1421.449
598.8181, 1444.688
599.3002, 1466.035
599.7823, 1506.004
600.2645, 1567.121
600.7466, 1620.539
601.2287, 1667.230
601.7108, 1706.746
602.1929, 1728.715
602.6750, 1714.328
603.1572, 1739.406
603.6393, 1826.445
604.1214, 1925.539
604.6035, 1945.984
605.0856, 1887.629
605.5677, 1861.449
606.0498, 1916.562
606.5319, 2005.840
607.0140, 2028.250
607.4962, 1998.430
607.9783, 1990.336
608.4604, 2086.480
608.9425, 2200.770
609.4246, 2244.352
609.9067, 2210.809
610.3889, 2170.055
610.8710, 2122.652
611.3531, 2099.305
611.8352, 2126.859
612.3173, 2266.352
612.7994, 2354.695
613.2816, 2357.789
613.7637, 2332.027
614.2458, 2356.738
614.7279, 2454.449
615.2100, 2535.160
615.6921, 2578.863
616.1743, 2596.094
616.6564, 2609.770
617.1385, 2620.137
617.6206, 2641.438
618.1027, 2706.324
618.5848, 2783.766
619.0670, 2802.254
619.5491, 2758.363
620.0312, 2703.426
620.5133, 2655.906
620.9954, 2626.223
621.4775, 2632.664
621.9597, 2699.293
622.4418, 2729.109
622.9239, 2668.605
623.4060, 2563.707
623.8881, 2468.641
624.3702, 2396.180
624.8524, 2323.320
625.3345, 2245.754
625.8166, 2166.441
626.2987, 2099.965
626.7808, 2054.000
627.2629, 1989.844
627.7451, 1880.660
628.2272, 1741.688
628.7093, 1648.094
629.1914, 1600.305
629.6735, 1554.707
630.1556, 1470.555
630.6378, 1371.207
631.1199, 1294.316
631.6020, 1246.320
632.0841, 1206.691
632.5662, 1174.684
633.0483, 1138.980
633.5305, 1086.215
634.0126, 971.8672
634.4947, 894.7031
634.9768, 906.7500
635.4589, 961.1641
635.9410, 963.9297
636.4232, 879.1719
636.9053, 807.6211
637.3874, 772.0312
637.8695, 767.8281
638.3516, 787.4648
638.8337, 836.1562
639.3159, 859.5938
639.7980, 799.5195
640.2801, 690.4141
640.7622, 648.8125
641.2443, 678.8086
641.7264, 706.1328
642.2086, 643.7773
642.6907, 554.5703
643.1728, 517.7305
643.6549, 569.0664
644.1370, 622.4141
644.6191, 644.8125
645.1013, 646.3984
645.5834, 643.7305
646.0655, 633.5977
646.5476, 629.3242
647.0297, 617.4219
647.5118, 612.2461
647.9940, 666.8594
648.4761, 803.2148
648.9582, 930.6211
649.4403, 1016.781
649.9224, 1059.188
650.4045, 1045.773
650.8867, 976.7852
651.3688, 931.9727
651.8509, 1008.371
652.3330, 1131.785
652.8151, 1187.832
653.2972, 1162.691
653.7794, 1117.641
654.2615, 1072.660
654.7436, 1036.602
655.2257, 1021.184
655.7078, 1057.625
656.1899, 1078.633
656.6721, 1050.008
657.1542, 996.3633
657.6363, 955.6602
658.1184, 933.3359
658.6005, 928.7578
659.0826, 949.2266
659.5648, 980.8516
660.0469, 982.5586
660.5290, 952.5742
661.0111, 920.0234
661.4932, 907.7031
661.9753, 904.8125
662.4575, 869.5781
662.9396, 805.0508
663.4217, 760.1562
663.9038, 784.9258
664.3859, 829.5391
664.8680, 854.1016
665.3502, 851.6133
665.8323, 835.6172
666.3144, 793.1172
666.7965, 748.4453
667.2786, 716.7578
667.7607, 685.3203
668.2428, 691.6758
668.7249, 751.5977
669.2070, 823.6211
669.6891, 842.9180
670.1713, 807.6367
670.6534, 779.4297
671.1355, 776.6758
671.6176, 779.3672
672.0997, 756.7266
672.5818, 715.7266
673.0640, 670.5195
673.5461, 617.0898
674.0282, 571.9688
674.5103, 565.4414
674.9924, 588.8477
675.4745, 581.6836
675.9567, 487.2148
676.4388, 397.4023
676.9209, 360.7656
677.4030, 385.2344
677.8851, 385.2930
678.3672, 335.4492
678.8494, 306.8359
679.3315, 373.2461
679.8136, 534.7500
680.2957, 627.2461
680.7778, 628.5039
681.2599, 598.6250
681.7421, 602.8594
682.2242, 626.8008
682.7063, 632.6992
683.1884, 592.1289
683.6705, 569.1172
684.1526, 641.0625
684.6348, 755.0391
685.1169, 825.8477
685.5990, 800.0273
686.0811, 763.6992
686.5632, 741.2734
687.0453, 727.1250
687.5275, 696.7227
688.0096, 637.2656
688.4917, 594.7891
688.9738, 590.1758
689.4559, 617.4258
689.9380, 646.9297
690.4202, 678.9336
690.9023, 684.0117
691.3844, 596.2578
691.8665, 481.8086
692.3486, 476.5781
692.8307, 588.5195
693.3129, 677.1875
693.7950, 606.5547
694.2771, 498.4297
694.7592, 461.7812
695.2413, 552.2734
695.7234, 623.0977
696.2056, 656.3047
696.6877, 657.2227
697.1698, 626.6562
697.6519, 557.4727
698.1340, 475.7539
698.6161, 368.0039
699.0983, 277.9219
699.5804, 325.3516
700.0625, 485.4766
700.5446, 555.3633
701.0267, 420.6133
701.5089, 226.9258
701.9910, 157.1992
702.4731, 177.5508
702.9552, 193.5352
703.4373, 150.3477
703.9194, 101.2773
704.4016, 78.07031
704.8837, 77.23438
705.3658, 52.07031
705.8479, 33.89062
706.3300, 105.6641
706.8121, 134.0273
707.2943, 118.2109
707.7764, 90.60547
708.2585, 46.47656
708.7406, 10.47266
709.2227, 8.632813
709.7048, 30.03125
710.1870, 40.74219
710.6691, 36.35156
711.1512, 33.10156
711.6333, 31.07422
712.1154, 42.34375
712.5975, 91.30859
713.0797, 225.0273
713.5618, 299.8047
714.0439, 223.2031
714.5260, 88.29688
715.0081, 7.300781
715.4902, 7.570313
715.9724, 15.14453
716.4545, 31.92188
716.9366, 44.64844
717.4187, 12.25391
717.9008, 63.53125
718.3829, 94.11328
718.8651, 22.35938
719.3472, 72.01172
719.8293, 47.54297
720.3114, 58.50391
720.7935, 131.8242
721.2756, 75.37500
721.7578, 4.917969
722.2399, 8.496094
722.7220, 29.71875
723.2041, 52.06641
723.6862, 37.15234
724.1683, 17.57422
724.6505, 1.164063
725.1326, 12.46094
725.6147, 14.89062
726.0968, 5.066406
726.5789, 9.113281
727.0610, 27.00000
727.5432, 44.84375
728.0253, 53.42578
728.5074, 52.61328
728.9895, 33.36328
729.4716, 31.64844
729.9537, 108.4453
730.4358, 158.5352
730.9179, 167.4609
731.4000, 173.4336
731.8821, 179.6836
732.3643, 191.3047
732.8464, 215.9492
733.3285, 274.6523
733.8106, 296.6719
734.2927, 270.4688
734.7748, 222.0898
735.2570, 182.8555
735.7391, 153.8086
736.2212, 140.3789
736.7033, 150.1602
737.1854, 158.8672
737.6675, 124.3594
738.1497, 70.19141
738.6318, 39.94531
739.1139, 68.60938
739.5960, 104.1094
740.0781, 129.8164
740.5602, 144.0234
741.0424, 145.3203
741.5245, 149.2305
742.0066, 111.5977
742.4887, 0.8398440
742.9708, 159.8086
743.4529, 227.7500
743.9351, 196.5664
744.4172, 169.2031
744.8993, 197.3242
745.3814, 264.7617
745.8635, 353.5000
746.3456, 457.6250
746.8278, 544.4219
747.3099, 566.7109
747.7920, 582.4922
748.2741, 638.7227
748.7562, 744.3125
749.2383, 826.9453
749.7205, 887.4609
750.2026, 917.7500
750.6847, 910.5820
751.1668, 864.7969
751.6489, 809.3477
752.1310, 740.1953
752.6132, 689.7188
753.0953, 671.3477
753.5774, 696.1094
754.0595, 811.5352
754.5416, 1033.699
755.0237, 1253.312
755.5059, 1389.242
755.9880, 1475.578
756.4701, 1548.887
756.9522, 1608.102
757.4343, 1662.406
757.9164, 1732.828
758.3986, 1781.582
758.8807, 1757.676
759.3628, 1621.543
759.8449, 1560.945
760.3270, 1615.270
760.8091, 1726.180
761.2913, 1819.547
761.7734, 1895.973
762.2555, 1960.500
762.7376, 2017.715
763.2197, 2067.133
763.7018, 2091.273
764.1840, 2108.332
764.6661, 2152.441
765.1482, 2289.930
765.6303, 2393.000
766.1124, 2383.316
766.5945, 2326.148
767.0767, 2373.398
767.5588, 2557.219
768.0409, 2728.781
768.5230, 2845.102
769.0051, 2922.957
769.4872, 3006.219
769.9694, 3092.902
770.4515, 3174.250
770.9336, 3247.219
771.4157, 3307.098
771.8978, 3340.852
772.3799, 3365.215
772.8621, 3424.738
773.3442, 3598.531
773.8263, 3739.207
774.3084, 3771.336
774.7905, 3712.742
775.2726, 3717.672
775.7548, 3815.285
776.2369, 3902.480
776.7190, 3918.191
777.2011, 3879.336
777.6832, 3866.004
778.1653, 3882.488
778.6475, 3926.332
779.1296, 4012.172
779.6117, 4114.898
780.0938, 4218.094
780.5759, 4319.438
781.0580, 4409.824
781.5402, 4450.324
782.0223, 4508.543
782.5044, 4627.184
782.9865, 4815.359
783.4686, 4962.590
783.9507, 5059.406
784.4329, 5144.234
784.9150, 5234.555
785.3971, 5338.062
785.8792, 5492.906
786.3613, 5703.414
786.8434, 5924.547
787.3256, 6117.082
787.8077, 6298.672
788.2898, 6484.148
788.7719, 6667.008
789.2540, 6899.152
789.7361, 7210.895
790.2183, 7561.688
790.7003, 7924.215
791.1824, 8308.598
791.6646, 8661.086
792.1467, 8967.988
792.6288, 9287.934
793.1109, 9706.328
793.5930, 10186.14
794.0751, 10617.30
794.5573, 10967.69
795.0394, 11335.05
795.5215, 11790.24
796.0036, 12298.77
796.4857, 12832.71
796.9678, 13409.86
797.4500, 13953.88
797.9321, 14429.79
798.4142, 14902.56
798.8963, 15437.28
799.3784, 16049.85
799.8605, 16687.75
800.3427, 17360.04
800.8248, 18025.09
801.3069, 18622.57
801.7890, 19179.16
802.2711, 19777.28
802.7532, 20468.92
803.2354, 21118.23
803.7175, 21624.84
804.1996, 22057.80
804.6817, 22507.00
805.1638, 23062.58
805.6459, 23528.60
806.1281, 23879.73
806.6102, 24156.33
807.0923, 24397.14
807.5744, 24602.52
808.0565, 24834.62
808.5386, 25119.76
809.0208, 25393.12
809.5029, 25557.29
809.9850, 25643.76
810.4671, 25712.84
810.9492, 25783.26
811.4313, 25841.01
811.9135, 25879.33
812.3956, 25900.07
812.8777, 25908.18
813.3598, 25915.01
813.8419, 25887.39
814.3240, 25824.21
814.8062, 25720.58
815.2883, 25566.39
815.7704, 25363.16
816.2525, 25113.56
816.7346, 24816.29
817.2167, 24478.02
817.6989, 24099.24
818.1810, 23686.18
818.6631, 23249.03
819.1452, 22772.07
819.6273, 22290.96
820.1094, 21827.31
820.5916, 21365.07
821.0737, 20868.16
821.5558, 20319.58
822.0379, 19827.59
822.5200, 19437.01
823.0021, 19080.02
823.4843, 18614.26
823.9664, 18075.00
824.4485, 17567.93
824.9306, 17139.57
825.4127, 16738.18
825.8948, 16333.46
826.3770, 15927.52
826.8591, 15519.29
827.3412, 15061.59
827.8233, 14673.92
828.3054, 14425.31
828.7875, 14215.23
829.2697, 13823.27
829.7518, 13236.55
830.2339, 12711.13
830.7160, 12318.94
831.1981, 11986.98
831.6802, 11610.17
832.1624, 11214.52
832.6445, 10860.73
833.1266, 10602.98
833.6087, 10356.45
834.0908, 10108.77
834.5729, 9850.102
835.0551, 9550.109
835.5372, 9163.613
836.0193, 8858.293
836.5014, 8678.328
836.9835, 8563.570
837.4656, 8412.438
837.9478, 8231.270
838.4299, 8047.031
838.9120, 7870.707
839.3941, 7684.957
839.8762, 7456.047
840.3583, 7211.883
840.8405, 6996.699
841.3226, 6839.695
841.8047, 6693.875
842.2868, 6546.086
842.7689, 6410.449
843.2510, 6322.016
843.7332, 6286.270
844.2153, 6227.371
844.6974, 6129.059
845.1795, 6000.211
845.6616, 5849.312
846.1437, 5683.461
846.6259, 5514.945
847.1080, 5322.414
847.5901, 5167.516
848.0722, 5125.559
848.5543, 5119.289
849.0364, 5035.102
849.5186, 4843.988
850.0007, 4656.602
850.4828, 4466.156
850.9649, 4289.945
851.4470, 4200.578
851.9291, 4180.664
852.4113, 4118.391
852.8933, 3978.590
853.3754, 3806.469
853.8575, 3604.430
854.3397, 3411.359
854.8218, 3273.625
855.3039, 3262.527
855.7860, 3211.723
856.2681, 3078.930
856.7502, 2935.594
857.2324, 2862.488
857.7145, 2860.473
858.1966, 2842.816
858.6787, 2801.406
859.1608, 2745.984
859.6429, 2669.141
860.1251, 2585.895
860.6072, 2519.520
861.0893, 2479.844
861.5714, 2440.699
862.0535, 2391.402
862.5356, 2334.102
863.0178, 2268.168
863.4999, 2189.078
863.9820, 2076.258
864.4641, 1927.145
864.9462, 1795.730
865.4283, 1761.211
865.9105, 1782.055
866.3926, 1739.930
866.8747, 1620.379
867.3568, 1488.734
867.8389, 1371.117
868.3210, 1276.027
868.8032, 1216.301
869.2853, 1209.934
869.7674, 1183.770
870.2495, 1130.148
870.7316, 1071.258
871.2137, 1016.309
871.6959, 967.6016
872.1780, 952.7812
872.6601, 972.2539
873.1422, 986.0234
873.6243, 958.9023
874.1064, 912.7305
874.5886, 856.6641
875.0707, 790.1797
875.5528, 760.2578
876.0349, 803.1250
876.5170, 853.7734
876.9991, 902.5547
877.4813, 945.0742
877.9634, 877.6797
878.4455, 689.8203
878.9276, 548.4531
879.4097, 610.4258
879.8918, 754.8789
880.3740, 807.6562
880.8561, 781.5039
881.3382, 751.8477
881.8203, 788.6289
882.3024, 791.4492
882.7845, 682.2305
883.2667, 498.2891
883.7488, 405.5742
884.2309, 415.8984
884.7130, 470.2500
885.1951, 582.9453
885.6772, 690.0195
886.1594, 616.7383
886.6415, 417.8828
887.1236, 270.6914
887.6057, 308.1914
888.0878, 367.3086
888.5699, 385.9648
889.0521, 366.2070
889.5342, 309.4883
890.0163, 171.6602
890.4984, 109.9492
890.9805, 174.0820
891.4626, 291.4180
891.9448, 320.4531
892.4269, 279.8828
892.9090, 241.8047
893.3911, 204.2812
893.8732, 222.3477
894.3553, 425.9023
894.8375, 673.8945
895.3196, 772.8320
895.8017, 533.3398
896.2838, 385.5508
896.7659, 376.4648
897.2480, 408.6992
897.7302, 345.9297
898.2123, 208.0859
898.6944, 161.5898
899.1765, 244.1992
899.6586, 322.7578
900.1407, 265.9961
900.6229, 150.0352
901.1050, 50.26172
901.5871, 26.48047
902.0692, 58.76562
902.5513, 14.62500
903.0334, 34.82031
903.5156, 34.59375
903.9977, 17.42578
904.4798, 33.00781
904.9619, 11.18359
905.4440, 9.464844
905.9261, 10.13281
906.4083, 15.51562
906.8904, 104.1992
907.3725, 252.7422
907.8546, 329.1992
908.3367, 202.4414
908.8188, 93.35156
909.3010, 99.14062
909.7831, 201.0742
910.2652, 244.5742
910.7473, 227.1367
911.2294, 199.4453
911.7115, 181.7500
912.1937, 173.1836
912.6758, 174.8711
913.1579, 185.3555
913.6400, 199.3047
914.1221, 230.4414
914.6042, 247.1562
915.0863, 227.5039
915.5684, 192.4258
916.0505, 192.9336
916.5327, 232.5938
917.0148, 269.3438
917.4969, 290.5352
917.9790, 306.3398
918.4611, 339.3828
918.9432, 374.9883
919.4254, 388.6992
919.9075, 389.2422
920.3896, 336.8477
920.8717, 160.0781
921.3538, 40.33984
921.8359, 154.2578
922.3181, 162.4141
922.8002, 180.2852
923.2823, 214.8477
923.7644, 251.3750
924.2465, 249.7773
924.7286, 244.6406
925.2108, 314.3359
925.6929, 480.0859
926.1750, 605.2578
926.6571, 611.2969
927.1392, 574.1758
927.6213, 532.7031
928.1035, 486.0664
928.5856, 491.6406
929.0677, 563.6328
929.5498, 615.8164
930.0319, 557.3789
930.5140, 459.0312
930.9962, 478.5664
931.4783, 592.2617
931.9604, 651.9922
932.4425, 510.7695
932.9246, 386.3555
933.4067, 377.3555
933.8889, 455.9922
934.3710, 552.5547
934.8531, 678.7383
935.3352, 742.0234
935.8173, 687.8828
936.2994, 595.4570
936.7816, 593.3008
937.2637, 653.9961
937.7458, 717.1992
938.2279, 766.5508
938.7100, 806.3438
939.1921, 820.5781
939.6743, 834.5703
940.1564, 882.8164
940.6385, 975.1406
941.1206, 1052.285
941.6027, 1109.547
942.0848, 1155.055
942.5670, 1202.582
943.0491, 1242.930
943.5312, 1255.605
944.0133, 1232.688
944.4954, 1223.156
944.9775, 1228.559
945.4597, 1272.531
945.9418, 1375.617
946.4239, 1541.879
946.9060, 1684.152
947.3881, 1801.074
947.8702, 1917.676
948.3524, 2050.859
948.8345, 2193.898
949.3166, 2336.109
949.7987, 2479.488
950.2808, 2627.410
950.7629, 2746.172
951.2451, 2909.363
951.7272, 3148.934
952.2093, 3441.652
952.6914, 3729.980
953.1735, 4012.172
953.6556, 4299.824
954.1378, 4587.875
954.6199, 4893.828
955.1020, 5250.555
955.5841, 5640.676
956.0662, 6031.086
956.5483, 6358.504
957.0305, 6789.164
957.5126, 7434.062
957.9947, 8118.172
958.4768, 8661.480
958.9589, 9061.121
959.4410, 9581.840
959.9232, 10242.96
960.4053, 10976.21
960.8874, 11769.58
961.3695, 12581.00
961.8516, 13329.59
962.3337, 14003.95
962.8159, 14785.16
963.2980, 15790.49
963.7801, 16793.88
964.2622, 17712.57
964.7443, 18567.21
965.2264, 19454.54
965.7086, 20377.11
966.1907, 21320.56
966.6728, 22295.66
967.1549, 23267.14
967.6370, 24219.50
968.1191, 25143.76
968.6013, 25990.32
969.0834, 26779.53
969.5655, 27468.04
970.0476, 28076.91
970.5297, 28562.98
971.0118, 28880.24
971.4940, 29028.21
971.9761, 29023.16
972.4582, 28875.48
972.9403, 28534.70
973.4224, 27938.07
973.9045, 27143.66
974.3867, 26191.17
974.8688, 25069.57
975.3509, 23817.05
975.8330, 22413.92
976.3151, 20941.57
976.7972, 19416.16
977.2793, 17890.52
977.7614, 16459.74
978.2435, 15118.77
978.7256, 13803.58
979.2078, 12357.41
979.6899, 11049.62
980.1720, 10052.44
980.6541, 9280.195
981.1362, 8458.711
981.6183, 7555.789
982.1005, 6771.422
982.5826, 6162.672
983.0647, 5661.414
983.5468, 5208.094
984.0289, 4788.117
984.5110, 4378.594
984.9932, 3961.875
985.4753, 3583.773
985.9574, 3264.945
986.4395, 2987.445
986.9216, 2742.258
987.4037, 2529.648
987.8859, 2342.992
988.3680, 2182.891
988.8501, 2061.234
989.3322, 2030.141
989.8143, 2006.125
990.2964, 1886.531
990.7786, 1683.734
991.2607, 1507.727
991.7428, 1394.367
992.2249, 1299.383
992.7070, 1217.930
993.1891, 1144.758
993.6713, 1060.094
994.1534, 969.3203
994.6355, 909.3047
995.1176, 906.6719
995.5997, 901.3594
996.0818, 830.1562
996.5640, 739.0156
997.0461, 681.5234
997.5282, 656.4062
998.0103, 692.8906
998.4924, 824.9219
998.9745, 926.9062
999.4567, 833.5000
999.9388, 638.7344
1000.421, 617.2344
1000.903, 761.2188
1001.385, 860.8125
1001.867, 768.4844
1002.349, 636.2422
1002.831, 502.0156
1003.314, 387.3750
1003.796, 405.0391
1004.278, 578.1016
1004.760, 669.1172
1005.242, 579.2266
1005.724, 430.5312
1006.206, 380.2266
1006.688, 388.2969
1007.171, 386.5547
1007.653, 358.2109
1008.135, 316.9219
1008.617, 247.6875
1009.099, 188.8359
1009.581, 181.2500
1010.063, 225.9531
1010.545, 245.7266
1011.027, 238.1016
1011.510, 223.7891
1011.992, 210.7734
1012.474, 198.9844
1012.956, 190.7891
1013.438, 184.2656
1013.920, 165.6641
1014.402, 127.1406
1014.884, 94.43750
1015.367, 73.07031
1015.849, 64.41406
1016.331, 80.24219
1016.813, 109.3359
1017.295, 117.7578
1017.777, 78.94531
1018.259, 57.45312
1018.741, 93.32031
1019.223, 149.6641
1019.706, 206.7344
1020.188, 276.2344
1020.670, 251.1797
1021.152, 121.7031
1021.634, 8.671875
1022.116, 13.07812
1022.598, 82.52344
1023.080, 172.9453
1023.563, 275.1328
1024.045, 356.9766
1024.527, 416.4922
1025.009, 443.2422
1025.491, 411.1797
1025.973, 356.9766
1026.455, 373.4219
1026.937, 443.3516
1027.419, 493.5391
1027.901, 504.2500
1028.384, 490.4688
1028.866, 440.4219
1029.348, 385.6641
1029.830, 355.1172
1030.312, 349.9141
1030.794, 390.6328
1031.276, 497.3438
1031.758, 560.1797
1032.241, 462.6094
1032.723, 295.3281
1033.205, 190.7500
1033.687, 145.1875
1034.169, 129.7656
1034.651, 147.0703
1035.133, 177.2109
1035.615, 215.3281
1036.098, 259.8281
1036.580, 312.5547
1037.062, 369.6484
1037.544, 411.5312
1038.026, 430.0469
1038.508, 447.1328
1038.990, 489.8438
1039.472, 532.3672
1039.954, 553.1016
1040.437, 550.1641
1040.919, 518.2656
1041.401, 445.0469
1041.883, 394.2891
1042.365, 435.1094
1042.847, 499.1562
1043.329, 413.2188
1043.811, 229.2969
1044.293, 94.21875
1044.776, 129.5781
1045.258, 142.2344
1045.740, 54.59375
1046.222, 48.05469
1046.704, 50.38281
1047.186, 44.78125
1047.668, 130.1250
1048.150, 196.4609
1048.633, 226.7266
1049.115, 148.4375
1049.597, 69.88281
1050.079, 102.5000
1050.561, 254.3125
1051.043, 350.4375
1051.525, 375.7500
1052.007, 375.8750
1052.490, 352.8281
1052.972, 332.1094
1053.454, 375.3828
1053.936, 456.9375
1054.418, 518.6250
1054.900, 529.9844
1055.382, 534.3438
1055.864, 524.5391
1056.346, 524.9531
1056.828, 567.0469
1057.311, 649.5625
1057.793, 671.4688
1058.275, 632.2344
1058.757, 603.0078
1059.239, 668.3672
1059.721, 726.6172
1060.203, 714.4297
1060.685, 633.5781
1061.168, 498.1953
1061.650, 274.7266
1062.132, 119.7344
1062.614, 73.39844
1063.096, 87.59375
1063.578, 117.0547
1064.060, 150.8828
1064.542, 171.4766
1065.025, 175.9922
1065.507, 164.1016
1065.989, 137.1484
1066.471, 92.29688
1066.953, 3.554688
1067.435, 107.9297
1067.917, 69.80469
1068.399, 98.94531
1068.881, 240.6016
1069.364, 265.8281
1069.846, 249.7109
1070.328, 223.6875
1070.810, 191.4141
1071.292, 159.2656
1071.774, 125.8516
1072.256, 82.49219
1072.738, 18.91406
1073.220, 14.78906
1073.703, 68.54688
1074.185, 190.4531
1074.667, 240.1562
1075.149, 214.6406
1075.631, 179.5078
1076.113, 138.4062
1076.595, 113.9141
1077.077, 125.9688
1077.559, 148.0859
1078.042, 113.6797
1078.524, 36.75000
1079.006, 42.96094
1079.488, 121.8281
1079.970, 171.0625
1080.452, 139.6484
1080.934, 99.63281
1081.416, 122.7812
1081.899, 215.9062
1082.381, 209.8125
1082.863, 101.4062
1083.345, 10.31250
1083.827, 61.25781
1084.309, 85.87500
1084.791, 101.1562
1085.273, 116.9062
1085.755, 162.2812
1086.238, 272.6406
1086.720, 340.6953
1087.202, 355.8359
1087.684, 332.7891
1088.166, 256.3438
1088.648, 165.2422
1089.130, 154.6797
1089.612, 230.4531
1090.094, 284.2344
1090.577, 236.3438
1091.059, 206.7188
1091.541, 253.8359
1092.023, 339.6328
1092.505, 331.8750
1092.987, 250.4766
1093.469, 231.6406
1093.951, 332.7344
1094.434, 444.3594
1094.916, 498.6172
1095.398, 519.2188
1095.880, 524.4531
1096.362, 512.8203
1096.844, 506.5859
1097.326, 505.7656
1097.808, 505.4375
1098.291, 496.3438
1098.773, 491.7891
1099.255, 521.4844
1099.737, 567.4453
1100.219, 586.3281
1100.701, 540.0781
1101.183, 526.1172
1101.665, 566.9219
1102.147, 605.7188
1102.630, 567.0078
1103.112, 481.8516
1103.594, 409.1250
1104.076, 353.6094
1104.558, 332.9844
1105.040, 378.6094
1105.522, 435.3281
1106.004, 499.9922
1106.486, 551.2734
1106.969, 510.8438
1107.451, 397.1719
1107.933, 337.7266
1108.415, 376.1328
1108.897, 423.6328
1109.379, 431.5234
1109.861, 413.3828
1110.343, 375.8672
1110.826, 321.1875
1111.308, 284.3281
1111.790, 267.8125
1112.272, 251.5234
1112.754, 224.0938
1113.236, 194.2500
1113.718, 174.8516
1114.200, 157.7891
1114.682, 127.6406
1115.165, 64.09375
1115.647, 15.19531
1116.129, 27.35938
1116.611, 32.47656
1117.093, 57.77344
1117.575, 190.0469
1118.057, 278.8125
1118.539, 318.8750
1119.021, 307.2344
1119.504, 178.4531
1119.986, 87.40625
1120.468, 80.10156
1120.950, 107.5703
1121.432, 74.50781
1121.914, 4.953125
1122.396, 10.31250
1122.878, 46.47656
1123.361, 122.0234
1123.843, 228.7422
1124.325, 302.2266
1124.807, 287.6406
1125.289, 208.9219
1125.771, 225.5312
1126.253, 332.1562
1126.735, 436.7031
1127.218, 509.6719
1127.700, 562.8984
1128.182, 577.4453
1128.664, 590.9531
1129.146, 661.0469
1129.628, 808.6641
1130.110, 847.8828
1130.592, 764.9531
1131.074, 667.0469
1131.557, 610.5781
1132.039, 584.9219
1132.521, 597.9297
1133.003, 631.1562
1133.485, 643.5156
1133.967, 632.4766
1134.449, 596.1562
1134.931, 535.4219
1135.413, 472.8750
1135.896, 423.4297
1136.378, 391.1250
1136.860, 394.6016
1137.342, 426.6016
1137.824, 442.8594
1138.306, 399.6172
1138.788, 394.1406
1139.270, 457.9922
1139.752, 536.4922
1140.235, 551.8594
1140.717, 529.1172
1141.199, 501.6562
1141.681, 463.8203
1142.163, 464.5859
1142.645, 587.3984
1143.127, 686.5312
1143.609, 675.4453
1144.092, 592.9062
1144.574, 621.0000
1145.056, 738.0391
1145.538, 772.8828
1146.020, 633.4219
1146.502, 500.4141
1146.984, 508.0469
1147.466, 566.9062
1147.948, 592.8359
1148.431, 583.0000
1148.913, 605.8359
1149.395, 661.7188
1149.877, 753.2422
1150.359, 937.2578
1150.841, 1095.125
1151.323, 1081.945
1151.805, 994.3438
1152.287, 1018.555
1152.770, 1218.188
1153.252, 1282.461
1153.734, 1177.172
1154.216, 1077.828
1154.698, 1131.617
1155.180, 1276.219
1155.662, 1503.016
1156.144, 1772.359
1156.627, 1905.570
1157.109, 1849.547
1157.591, 1772.953
1158.073, 1686.320
1158.555, 1633.305
1159.037, 1717.930
1159.519, 1845.375
1160.001, 1848.422
1160.484, 1711.539
1160.966, 1625.133
1161.448, 1653.547
1161.930, 1679.578
1162.412, 1676.609
1162.894, 1640.820
1163.376, 1574.594
1163.858, 1484.344
1164.340, 1376.594
1164.823, 1235.445
1165.305, 1129.023
1165.787, 1135.273
1166.269, 1111.859
1166.751, 968.4844
1167.233, 764.5156
1167.715, 719.6250
1168.197, 789.2734
1168.679, 809.4609
1169.162, 670.7266
1169.644, 571.6875
1170.126, 620.6641
1170.608, 691.5703
1171.090, 688.6719
1171.572, 621.7969
1172.054, 602.6562
1172.536, 628.3438
1173.019, 687.4141
1173.501, 855.9219
1173.983, 955.5156
1174.465, 850.2266
1174.947, 679.2578
1175.429, 583.8125
1175.911, 563.9766
1176.393, 578.4766
1176.875, 623.8516
1177.358, 643.9375
1177.840, 578.2969
1178.322, 499.9531
1178.804, 448.1562
1179.286, 417.7734
1179.768, 395.3750
1180.250, 380.3203
1180.732, 389.5391
1181.214, 424.2109
1181.697, 472.4297
1182.179, 533.8281
1182.661, 596.1172
1183.143, 662.7734
1183.625, 721.9531
1184.107, 711.8906
1184.589, 623.8828
1185.071, 575.3828
1185.554, 607.8047
1186.036, 622.8594
1186.518, 473.3828
1187.000, 294.0078
1187.482, 221.5781
1187.964, 263.0156
1188.446, 356.1250
1188.928, 521.7344
1189.411, 581.6016
1189.893, 437.8281
1190.375, 237.8828
1190.857, 139.5156
1191.339, 92.06250
1191.821, 26.81250
1192.303, 78.39062
1192.785, 107.4141
1193.267, 49.96094
1193.750, 20.96094
1194.232, 81.03125
1194.714, 116.1875
1195.196, 97.39844
1195.678, 46.05469
1196.160, 6.406250
1196.642, 87.45312
1197.124, 70.57031
1197.606, 68.93750
1198.089, 190.0938
1198.571, 153.4297
1199.053, 63.19531
1199.535, 63.78906
1200.017, 121.2969
1200.499, 144.1406
1200.981, 98.30469
1201.463, 67.61719
1201.945, 60.70312
1202.428, 53.71094
1202.910, 14.39062
1203.392, 29.21875
1203.874, 32.90625
1204.356, 1.195313
1204.838, 37.21875
1205.320, 72.89062
1205.802, 132.0781
1206.285, 229.3984
1206.767, 309.1172
1207.249, 273.1172
1207.731, 198.0312
1208.213, 206.5625
1208.695, 296.7734
1209.177, 341.0000
1209.659, 314.4844
1210.141, 259.7500
1210.624, 169.3594
1211.106, 97.08594
1211.588, 147.8750
1212.070, 246.3984
1212.552, 273.4922
1213.034, 210.8828
1213.516, 176.8047
1213.998, 180.9922
1214.480, 225.3438
1214.963, 336.9609
1215.445, 432.4844
1215.927, 346.0625
1216.409, 173.3984
1216.891, 62.13281
1217.373, 46.31250
1217.855, 44.37500
1218.337, 62.00000
1218.820, 58.78125
1219.302, 3.656250
1219.784, 54.62500
1220.266, 4.195313
1220.748, 90.71875
1221.230, 107.8828
1221.712, 32.32812
1222.194, 37.00000
1222.677, 161.7812
1223.159, 321.5547
1223.641, 283.7188
1224.123, 172.2969
1224.605, 192.5391
1225.087, 291.9766
1225.569, 379.6250
1226.051, 442.2500
1226.533, 434.6719
1227.016, 387.1875
1227.498, 331.3672
1227.980, 258.0234
1228.462, 183.9531
1228.944, 214.9297
1229.426, 306.4453
1229.908, 332.6797
1230.390, 201.7656
1230.872, 151.3047
1231.355, 198.6250
1231.837, 262.0703
1232.319, 306.1719
1232.801, 339.0312
1233.283, 333.3281
1233.765, 302.8281
1234.247, 286.6406
1234.729, 269.3203
1235.212, 331.8594
1235.694, 494.6328
1236.176, 646.4219
1236.658, 684.1875
1237.140, 649.3906
1237.622, 569.4844
1238.104, 461.1250
1238.586, 368.2891
1239.068, 285.6250
1239.551, 255.0312
1240.033, 263.5859
1240.515, 313.2812
1240.997, 408.7266
1241.479, 474.8047
1241.961, 413.9766
1242.443, 244.3672
1242.925, 140.8750
1243.407, 112.0938
1243.890, 135.8594
1244.372, 211.6406
1244.854, 310.7812
1245.336, 431.8438
1245.818, 528.8906
1246.300, 535.1094
1246.782, 468.2578
1247.264, 470.2500
1247.747, 555.9609
1248.229, 563.8750
1248.711, 454.8516
1249.193, 333.6172
1249.675, 306.9609
1250.157, 300.7109
1250.639, 246.1953
1251.121, 159.6484
1251.604, 112.0625
1252.086, 107.0312
1252.568, 115.2500
1253.050, 135.3359
1253.532, 143.1328
1254.014, 106.5234
1254.496, 60.07031
1254.978, 18.87500
1255.460, 11.64062
1255.943, 0.2265630
1256.425, 50.00000
1256.907, 93.70312
1257.389, 119.8438
1257.871, 104.3750
1258.353, 90.35938
1258.835, 68.21875
1259.317, 39.41406
1259.799, 0.0000000E+00
##END=
