Repository: gordondowns/cs224w-project

File: data/raw/raman/excellent_unoriented/Dumortierite__R050628__Raman__532__0__unoriented__Raman_Data_Processed__32676.txt
##NAMES=Dumortierite
##RRUFFID=R050628
##IDEAL CHEMISTRY=AlAl_6_BSi_3_O_18_
##LOCALITY=Minas Gerais, Brazil
##OWNER=RRUFF
##SOURCE=Gemological Center
##DESCRIPTION=Blue cut gemstone
##STATUS=The identification of this mineral is confirmed by single-crystal X-ray diffraction and chemical analysis.
##URL=rruff.info/R050628
##MEASURED CHEMISTRY=Al_7.00_(B_1.00_O_3_)(Si_1.00_O_4_)_3_O_3_
161.0222, 0.0000000E+00
161.5044, 2.632813
161.9865, 1.125244
162.4686, 0.1962890
162.9507, 4.333984
163.4328, 10.59033
163.9149, 17.52856
164.3971, 25.00000
164.8792, 32.38843
165.3613, 38.99268
165.8434, 44.99243
166.3255, 50.57666
166.8076, 56.72461
167.2898, 61.71729
167.7719, 65.16113
168.2540, 69.06152
168.7361, 69.08569
169.2182, 64.14917
169.7003, 56.95679
170.1825, 49.74951
170.6646, 42.81128
171.1467, 36.11450
171.6288, 28.81714
172.1109, 21.01245
172.5931, 14.34058
173.0752, 10.64136
173.5573, 8.743164
174.0394, 6.773926
174.5215, 2.950928
175.0036, 0.8396000
175.4858, 2.119629
175.9679, 0.8376460
176.4500, 0.9514160
176.9321, 1.674805
177.4142, 1.605713
177.8963, 1.348389
178.3785, 0.7111820
178.8606, 0.2106930
179.3427, 0.7387700
179.8248, 2.373535
180.3069, 4.484863
180.7890, 6.531738
181.2712, 8.538818
181.7533, 10.65259
182.2354, 11.86499
182.7175, 13.31543
183.1996, 17.83618
183.6818, 25.87720
184.1639, 35.20605
184.6460, 43.80640
185.1281, 51.67456
185.6102, 59.30347
186.0923, 66.21045
186.5745, 72.97852
187.0566, 81.00830
187.5387, 90.40112
188.0208, 101.3508
188.5029, 115.0266
188.9850, 131.2300
189.4672, 148.0066
189.9493, 164.4683
190.4314, 180.6902
190.9135, 197.9929
191.3956, 216.6055
191.8777, 235.7190
192.3599, 255.3325
192.8420, 275.3691
193.3241, 293.9963
193.8062, 310.1343
194.2883, 323.9954
194.7704, 336.2905
195.2526, 346.8809
195.7347, 356.1282
196.2168, 363.4485
196.6989, 368.4128
197.1810, 375.9595
197.6632, 390.1101
198.1453, 410.9404
198.6274, 428.8811
199.1095, 442.3491
199.5916, 455.4177
200.0737, 473.3784
200.5559, 494.2153
201.0380, 518.2671
201.5201, 544.7764
202.0022, 573.7468
202.4843, 606.9717
202.9664, 646.5659
203.4486, 688.7737
203.9307, 727.3191
204.4128, 762.8162
204.8949, 792.2471
205.3770, 815.4014
205.8591, 833.3525
206.3413, 836.6475
206.8234, 822.2808
207.3055, 794.8240
207.7876, 765.0376
208.2697, 732.6702
208.7519, 699.1130
209.2340, 664.0981
209.7161, 626.7258
210.1982, 592.1047
210.6803, 560.2751
211.1624, 531.4639
211.6446, 506.9768
212.1267, 488.5447
212.6088, 470.7275
213.0909, 450.6353
213.5730, 427.9019
214.0551, 404.4932
214.5373, 380.3440
215.0194, 355.7878
215.5015, 330.8345
215.9836, 304.7222
216.4657, 279.6262
216.9478, 256.3201
217.4300, 235.1807
217.9121, 214.2556
218.3942, 192.8003
218.8763, 171.9482
219.3584, 154.9348
219.8405, 143.0137
220.3227, 132.6753
220.8048, 122.1851
221.2869, 110.8430
221.7690, 100.9329
222.2511, 92.88062
222.7333, 86.22339
223.2154, 80.04492
223.6975, 74.93652
224.1796, 69.29175
224.6617, 61.94873
225.1438, 51.43921
225.6260, 43.40039
226.1081, 38.68945
226.5902, 36.43555
227.0723, 34.21997
227.5544, 31.91553
228.0365, 29.91479
228.5187, 28.53906
229.0008, 28.38892
229.4829, 27.26392
229.9650, 24.51343
230.4471, 20.87573
230.9292, 18.42700
231.4114, 17.78857
231.8935, 17.20776
232.3756, 15.75659
232.8577, 12.49121
233.3398, 10.18335
233.8220, 9.385742
234.3041, 9.528076
234.7862, 9.155029
235.2683, 7.926758
235.7504, 6.726074
236.2325, 6.261963
236.7147, 7.887939
237.1968, 6.642578
237.6789, 0.6147460
238.1610, 7.409668
238.6431, 11.03687
239.1252, 7.661621
239.6074, 3.801514
240.0895, 1.977051
240.5716, 3.041748
241.0537, 3.667480
241.5358, 3.750000
242.0179, 3.453613
242.5001, 3.051758
242.9822, 2.391357
243.4643, 1.995361
243.9464, 2.277588
244.4285, 3.841064
244.9106, 4.294189
245.3928, 3.350098
245.8749, 1.581055
246.3570, 2.1970000E-03
246.8391, 0.9206540
247.3212, 2.388184
247.8034, 5.220703
248.2855, 10.31714
248.7676, 12.80054
249.2497, 11.24097
249.7318, 8.201172
250.2139, 7.444824
250.6961, 9.224365
251.1782, 13.05518
251.6603, 19.91821
252.1424, 31.15820
252.6245, 37.47559
253.1066, 36.98608
253.5888, 33.40283
254.0709, 31.62671
254.5530, 32.74487
255.0351, 33.40063
255.5172, 32.23145
255.9993, 28.85156
256.4815, 27.84326
256.9636, 30.29883
257.4457, 33.91528
257.9278, 36.06860
258.4099, 36.20190
258.8921, 36.10547
259.3742, 35.97778
259.8563, 35.79297
260.3384, 36.78052
260.8205, 39.69556
261.3026, 42.75562
261.7848, 44.14185
262.2669, 43.34546
262.7490, 42.28516
263.2311, 40.88940
263.7132, 39.29468
264.1953, 39.28101
264.6775, 40.94531
265.1596, 44.01685
265.6417, 49.10645
266.1238, 57.73022
266.6059, 62.72583
267.0880, 61.09448
267.5702, 54.40796
268.0523, 54.79272
268.5344, 65.66846
269.0165, 76.23535
269.4986, 77.06055
269.9807, 65.22998
270.4629, 56.87280
270.9450, 54.66235
271.4271, 57.28589
271.9092, 59.69971
272.3913, 61.83081
272.8734, 63.93115
273.3556, 66.37012
273.8377, 69.32397
274.3198, 71.12769
274.8019, 71.12427
275.2840, 70.24658
275.7661, 71.11719
276.2483, 73.90698
276.7304, 77.66968
277.2125, 82.56128
277.6946, 88.86768
278.1768, 92.33740
278.6589, 92.02173
279.1410, 89.71338
279.6231, 88.85083
280.1052, 89.52930
280.5873, 91.17383
281.0695, 94.39673
281.5516, 99.17505
282.0337, 100.8718
282.5158, 98.69580
282.9979, 94.88086
283.4800, 92.58813
283.9622, 91.80518
284.4443, 92.40674
284.9264, 95.50146
285.4085, 100.4946
285.8906, 101.8777
286.3727, 98.86841
286.8549, 94.94629
287.3370, 94.94360
287.8191, 98.66309
288.3012, 102.3557
288.7833, 104.8901
289.2654, 106.2949
289.7476, 106.2930
290.2297, 104.7205
290.7118, 103.1768
291.1939, 103.9204
291.6760, 106.5044
292.1581, 108.0884
292.6403, 107.2722
293.1224, 105.2576
293.6045, 105.0386
294.0866, 106.6333
294.5687, 108.4167
295.0508, 109.3069
295.5330, 109.1414
296.0151, 107.2117
296.4972, 102.6223
296.9793, 98.16455
297.4614, 98.71094
297.9435, 103.6296
298.4257, 108.5820
298.9078, 110.7583
299.3899, 110.7886
299.8720, 109.7644
300.3541, 107.6877
300.8362, 105.0857
301.3184, 102.4321
301.8005, 99.69336
302.2826, 96.87915
302.7647, 94.21191
303.2469, 91.60010
303.7290, 88.86694
304.2111, 86.02832
304.6932, 82.79150
305.1753, 78.19409
305.6574, 72.93262
306.1396, 68.81006
306.6217, 68.07568
307.1038, 68.19214
307.5859, 66.44995
308.0680, 62.56079
308.5501, 57.83667
309.0323, 52.59180
309.5144, 47.26587
309.9965, 42.57861
310.4786, 38.89380
310.9607, 35.87891
311.4428, 33.76758
311.9250, 32.51270
312.4071, 30.53345
312.8892, 26.17798
313.3713, 20.93628
313.8534, 16.34351
314.3355, 13.23267
314.8177, 10.65015
315.2998, 7.729004
315.7819, 4.733154
316.2640, 3.055908
316.7461, 4.961426
317.2282, 7.493164
317.7104, 8.375977
318.1925, 6.218994
318.6746, 3.639648
319.1567, 0.6513670
319.6388, 2.214600
320.1209, 3.446777
320.6031, 1.195313
321.0852, 1.770020
321.5673, 4.322754
322.0494, 6.959717
322.5315, 7.707520
323.0136, 5.056885
323.4958, 0.4904790
323.9779, 3.596680
324.4600, 8.191650
324.9421, 10.93188
325.4242, 10.38770
325.9064, 5.535400
326.3885, 1.656006
326.8706, 0.1992190
327.3527, 1.165039
327.8348, 2.469727
328.3170, 3.492432
328.7991, 5.587402
329.2812, 9.777588
329.7633, 16.17700
330.2454, 20.09253
330.7275, 19.94116
331.2097, 18.43823
331.6918, 17.27612
332.1739, 15.22217
332.6560, 15.53613
333.1381, 19.65820
333.6202, 26.51294
334.1024, 30.66650
334.5845, 30.26147
335.0666, 29.78687
335.5487, 31.92041
336.0308, 38.13965
336.5129, 42.57373
336.9951, 44.57104
337.4772, 45.16699
337.9593, 46.49609
338.4414, 48.69775
338.9235, 51.54590
339.4056, 55.57544
339.8878, 61.03613
340.3699, 64.04346
340.8520, 63.88062
341.3341, 62.72974
341.8162, 63.30688
342.2983, 65.65088
342.7805, 69.11279
343.2626, 74.12769
343.7447, 80.09033
344.2268, 83.27222
344.7089, 83.30737
345.1910, 82.57324
345.6732, 83.03540
346.1553, 84.60962
346.6374, 86.92798
347.1195, 90.37329
347.6016, 94.00122
348.0837, 95.87988
348.5659, 96.10864
349.0480, 95.64062
349.5301, 94.34668
350.0122, 92.92432
350.4944, 93.29468
350.9765, 95.94531
351.4586, 99.73877
351.9407, 104.2932
352.4228, 109.0654
352.9049, 112.1880
353.3871, 111.5320
353.8692, 109.1965
354.3513, 108.0918
354.8334, 108.4089
355.3155, 108.4246
355.7976, 107.9304
356.2798, 105.9668
356.7619, 100.9910
357.2440, 88.99609
357.7261, 76.42651
358.2082, 68.36841
358.6903, 64.25586
359.1725, 60.34741
359.6546, 53.50293
360.1367, 46.45532
360.6188, 41.77637
361.1009, 41.22681
361.5830, 41.40039
362.0652, 41.29663
362.5473, 40.87549
363.0294, 40.01929
363.5115, 38.15820
363.9936, 36.30664
364.4757, 35.25293
364.9579, 35.68115
365.4400, 35.04565
365.9221, 31.80469
366.4042, 27.59351
366.8863, 24.47754
367.3684, 23.41406
367.8506, 22.84448
368.3327, 22.71265
368.8148, 23.10498
369.2969, 22.85498
369.7790, 21.36377
370.2611, 19.65234
370.7433, 18.39185
371.2254, 17.45312
371.7075, 17.13623
372.1896, 17.54419
372.6717, 18.57275
373.1538, 19.86108
373.6360, 21.53027
374.1181, 23.18335
374.6002, 24.70703
375.0823, 26.30151
375.5645, 26.92139
376.0466, 26.20459
376.5287, 24.89600
377.0108, 24.41357
377.4929, 25.03149
377.9750, 24.97363
378.4572, 23.20288
378.9393, 20.05322
379.4214, 19.14038
379.9035, 20.89966
380.3856, 23.83838
380.8677, 26.31055
381.3499, 28.21924
381.8320, 29.64941
382.3141, 30.35791
382.7962, 30.91968
383.2783, 32.46484
383.7604, 34.90381
384.2426, 37.82788
384.7247, 41.88770
385.2068, 46.28296
385.6889, 49.11108
386.1710, 49.84766
386.6531, 50.44629
387.1353, 53.50903
387.6174, 58.05371
388.0995, 61.73315
388.5816, 62.86035
389.0637, 63.17700
389.5458, 64.31494
390.0280, 66.30737
390.5101, 68.57495
390.9922, 70.37769
391.4743, 72.33057
391.9564, 75.19897
392.4385, 79.51245
392.9207, 84.30786
393.4028, 89.49854
393.8849, 94.78442
394.3670, 99.30542
394.8491, 102.6484
395.3312, 105.0947
395.8134, 106.6333
396.2955, 106.8799
396.7776, 107.2703
397.2597, 107.5920
397.7418, 108.3818
398.2239, 110.4175
398.7061, 116.1223
399.1882, 120.5273
399.6703, 122.0928
400.1524, 120.7424
400.6346, 119.5737
401.1167, 117.9075
401.5988, 117.0596
402.0809, 118.1296
402.5630, 123.3625
403.0451, 126.0293
403.5273, 124.5334
404.0094, 120.7285
404.4915, 119.4890
404.9736, 121.7153
405.4557, 123.8279
405.9378, 124.0312
406.4200, 122.0613
406.9021, 120.5771
407.3842, 119.8010
407.8663, 119.3027
408.3484, 118.3801
408.8305, 117.0525
409.3127, 115.7080
409.7948, 114.3352
410.2769, 113.1777
410.7590, 112.7842
411.2411, 113.2009
411.7232, 114.5083
412.2054, 117.4124
412.6875, 121.3350
413.1696, 124.6467
413.6517, 127.2954
414.1338, 128.8813
414.6159, 127.9187
415.0981, 125.3193
415.5802, 123.6135
416.0623, 124.4963
416.5444, 126.5815
417.0265, 128.8506
417.5086, 131.2302
417.9908, 132.7373
418.4729, 132.3416
418.9550, 130.8530
419.4371, 129.1140
419.9192, 126.9954
420.4013, 125.0974
420.8835, 124.7878
421.3656, 125.1018
421.8477, 123.0857
422.3298, 115.7791
422.8119, 107.7095
423.2940, 100.8442
423.7762, 95.69897
424.2583, 91.03003
424.7404, 87.80298
425.2225, 84.64404
425.7047, 79.82324
426.1868, 71.03882
426.6689, 63.76831
427.1510, 59.53882
427.6331, 57.99878
428.1152, 54.76050
428.5974, 48.94971
429.0795, 42.68481
429.5616, 36.84302
430.0437, 31.07324
430.5258, 27.59985
431.0079, 27.60229
431.4901, 28.56543
431.9722, 25.03906
432.4543, 16.39844
432.9364, 9.607910
433.4185, 8.351807
433.9006, 11.24219
434.3828, 12.02246
434.8649, 10.59131
435.3470, 8.427979
435.8291, 7.238770
436.3112, 6.491211
436.7933, 4.173828
437.2755, 0.7021480
437.7576, 5.921143
438.2397, 8.509521
438.7218, 8.961914
439.2039, 8.993896
439.6860, 10.43579
440.1682, 11.40552
440.6503, 9.242676
441.1324, 3.665039
441.6145, 1.244873
442.0966, 2.768311
442.5787, 2.359863
443.0609, 1.572021
443.5430, 5.7372998E-02
444.0251, 1.120605
444.5072, 0.6049800
444.9893, 0.9511720
445.4714, 1.701904
445.9536, 0.8479000
446.4357, 2.533936
446.9178, 0.8271480
447.3999, 7.107422
447.8820, 11.16260
448.3641, 8.476318
448.8463, 3.502197
449.3284, 1.024658
449.8105, 2.517578
450.2926, 4.008057
450.7747, 4.870361
451.2569, 5.206055
451.7390, 5.524414
452.2211, 5.730713
452.7032, 6.050293
453.1853, 6.944336
453.6674, 8.492188
454.1496, 8.132568
454.6317, 5.239014
455.1138, 1.597168
455.5959, 0.2656250
456.0780, 0.4689940
456.5602, 3.5889000E-02
457.0423, 1.418701
457.5244, 3.005127
458.0065, 3.149170
458.4886, 2.012695
458.9707, 1.117920
459.4529, 2.821533
459.9350, 5.182617
460.4171, 4.838623
460.8992, 0.6740720
461.3813, 3.826904
461.8634, 6.511230
462.3456, 7.634766
462.8277, 7.597412
463.3098, 6.175537
463.7919, 3.996094
464.2740, 0.9187010
464.7561, 2.906494
465.2383, 5.919922
465.7204, 6.786133
466.2025, 7.209961
466.6846, 8.219727
467.1667, 10.29175
467.6488, 12.26392
468.1310, 13.36035
468.6131, 14.48828
469.0952, 17.21606
469.5773, 22.31055
470.0594, 27.79077
470.5415, 33.61450
471.0237, 39.70215
471.5058, 44.22095
471.9879, 46.86792
472.4700, 48.68628
472.9521, 50.12402
473.4342, 51.14160
473.9164, 53.00806
474.3985, 55.96191
474.8806, 59.63599
475.3627, 63.46411
475.8448, 67.46265
476.3270, 71.83228
476.8091, 76.98389
477.2912, 82.38257
477.7733, 86.49170
478.2554, 89.43140
478.7375, 93.02563
479.2197, 99.43066
479.7018, 107.0942
480.1839, 113.7734
480.6660, 118.7451
481.1481, 123.3904
481.6302, 128.9846
482.1124, 134.7952
482.5945, 139.5884
483.0766, 142.3093
483.5587, 144.4851
484.0408, 145.8447
484.5229, 146.5188
485.0051, 149.7410
485.4872, 159.2214
485.9693, 169.2266
486.4514, 176.1357
486.9335, 176.6191
487.4156, 179.8406
487.8978, 186.7483
488.3799, 195.9006
488.8620, 205.5183
489.3441, 216.1655
489.8262, 225.9722
490.3083, 234.3130
490.7905, 241.4648
491.2726, 248.8054
491.7547, 256.1965
492.2368, 264.7419
492.7189, 275.7632
493.2010, 288.9197
493.6832, 300.8828
494.1653, 311.4436
494.6474, 320.7461
495.1295, 329.2158
495.6116, 336.4189
496.0938, 341.9177
496.5759, 345.2234
497.0580, 347.1414
497.5401, 348.1755
498.0222, 348.3999
498.5044, 348.1514
498.9865, 345.6118
499.4686, 344.1150
499.9507, 346.9736
500.4328, 356.2151
500.9149, 363.8250
501.3971, 365.0420
501.8792, 363.9812
502.3613, 365.4775
502.8434, 371.4763
503.3255, 378.8494
503.8076, 387.6318
504.2898, 397.4158
504.7719, 406.5278
505.2540, 414.7393
505.7361, 422.4678
506.2182, 430.5452
506.7003, 439.5564
507.1825, 444.4121
507.6646, 444.5845
508.1467, 441.9346
508.6288, 438.6128
509.1109, 434.6409
509.5930, 428.7217
510.0752, 420.9878
510.5573, 410.7058
511.0394, 395.8010
511.5215, 376.7246
512.0037, 356.1755
512.4858, 334.8740
512.9679, 313.3364
513.4500, 292.0881
513.9321, 271.2173
514.4142, 251.0403
514.8964, 231.9368
515.3785, 213.4365
515.8606, 195.1406
516.3427, 175.9353
516.8248, 158.3423
517.3069, 143.3376
517.7891, 130.6270
518.2712, 119.6902
518.7533, 111.9692
519.2354, 104.2595
519.7175, 96.14893
520.1996, 87.70093
520.6818, 78.25708
521.1639, 66.19751
521.6460, 55.35132
522.1281, 48.25635
522.6102, 45.68701
523.0923, 43.54370
523.5745, 41.98706
524.0566, 40.42700
524.5387, 37.62573
525.0208, 33.57056
525.5029, 30.46265
525.9850, 29.18018
526.4672, 29.03125
526.9493, 29.19043
527.4314, 29.46436
527.9135, 28.25244
528.3956, 23.01538
528.8777, 16.32910
529.3599, 11.71484
529.8420, 9.480469
530.3241, 8.499756
530.8062, 9.037354
531.2883, 9.999268
531.7704, 10.09912
532.2526, 7.767090
532.7347, 6.181885
533.2168, 6.910645
533.6989, 9.092041
534.1810, 10.72046
534.6631, 9.517578
535.1453, 9.890625
535.6274, 14.39771
536.1095, 23.35645
536.5916, 26.56787
537.0737, 21.40039
537.5558, 14.60571
538.0380, 10.52173
538.5201, 9.328125
539.0022, 9.534180
539.4843, 11.30981
539.9664, 13.76636
540.4485, 15.63696
540.9307, 17.01294
541.4128, 18.41040
541.8949, 19.87476
542.3770, 21.40869
542.8591, 23.01929
543.3412, 24.69800
543.8234, 26.62842
544.3055, 29.93921
544.7876, 32.83521
545.2697, 33.05444
545.7518, 30.14600
546.2339, 27.68530
546.7161, 27.89941
547.1982, 29.02100
547.6803, 29.58618
548.1624, 28.04468
548.6445, 27.60571
549.1266, 30.40479
549.6088, 34.43677
550.0909, 35.51831
550.5730, 31.90649
551.0551, 28.32300
551.5372, 26.06226
552.0193, 25.00488
552.5015, 23.52588
552.9836, 21.22900
553.4657, 19.93896
553.9478, 22.02124
554.4299, 26.89233
554.9120, 27.85596
555.3942, 23.85059
555.8763, 19.36792
556.3584, 20.31421
556.8405, 24.77686
557.3226, 27.76074
557.8047, 26.61475
558.2869, 25.10669
558.7690, 27.92700
559.2511, 33.24561
559.7332, 36.42065
560.2154, 33.39771
560.6975, 29.44092
561.1796, 27.36255
561.6617, 27.39209
562.1439, 27.08374
562.6260, 24.73047
563.1081, 22.90649
563.5902, 23.15308
564.0723, 26.80151
564.5544, 29.83936
565.0366, 32.42749
565.5187, 34.63062
566.0008, 36.35059
566.4829, 37.49683
566.9650, 38.51050
567.4471, 39.62451
567.9293, 40.52515
568.4114, 40.12549
568.8935, 38.50122
569.3756, 36.99194
569.8577, 36.25342
570.3398, 35.90015
570.8220, 35.92041
571.3041, 36.34644
571.7862, 36.40674
572.2683, 35.55396
572.7504, 34.09082
573.2325, 32.15015
573.7147, 29.39453
574.1968, 27.31128
574.6789, 27.38184
575.1610, 28.29150
575.6431, 28.23706
576.1252, 25.41675
576.6074, 23.47070
577.0895, 24.08667
577.5716, 26.14209
578.0537, 24.71558
578.5358, 17.67188
579.0179, 12.03711
579.5001, 11.31372
579.9822, 15.11035
580.4643, 16.88965
580.9464, 16.43115
581.4285, 15.38257
581.9106, 15.23389
582.3928, 15.63721
582.8749, 15.19678
583.3570, 13.47095
583.8391, 12.09961
584.3212, 13.11060
584.8033, 15.50415
585.2855, 17.57861
585.7676, 18.44214
586.2497, 19.12671
586.7318, 21.02246
587.2139, 23.24121
587.6960, 23.22729
588.1782, 16.56152
588.6603, 11.20947
589.1424, 10.90601
589.6245, 15.94116
590.1066, 18.08154
590.5887, 15.73511
591.0709, 12.68970
591.5530, 11.47168
592.0351, 12.47021
592.5172, 12.08569
592.9993, 9.891602
593.4814, 7.276855
593.9636, 6.355957
594.4457, 6.771240
594.9278, 6.347656
595.4099, 4.236084
595.8920, 1.729004
596.3741, 0.7075200
596.8563, 0.7028810
597.3384, 0.4384770
597.8205, 1.221436
598.3026, 2.847656
598.7847, 3.308594
599.2668, 2.720703
599.7490, 2.412598
600.2311, 3.571533
600.7132, 4.523438
601.1953, 4.222656
601.6774, 2.051270
602.1595, 1.030029
602.6417, 2.063721
603.1238, 3.320557
603.6059, 3.187744
604.0880, 1.620361
604.5701, 1.120361
605.0522, 5.487305
605.5344, 9.985352
606.0165, 11.80688
606.4986, 11.31006
606.9807, 10.43335
607.4628, 9.883789
607.9449, 9.436768
608.4271, 7.588867
608.9092, 5.247803
609.3913, 5.921631
609.8735, 16.33472
610.3556, 26.77515
610.8377, 29.79932
611.3198, 24.63794
611.8019, 20.19995
612.2841, 19.29639
612.7662, 19.52515
613.2483, 19.39917
613.7304, 18.91357
614.2125, 17.78809
614.6946, 15.41919
615.1768, 12.95850
615.6589, 12.23413
616.1410, 13.68823
616.6231, 13.14648
617.1052, 9.132813
617.5873, 3.894775
618.0695, 2.389648
618.5516, 4.027588
619.0337, 5.504639
619.5158, 4.825928
619.9979, 3.538330
620.4800, 4.308594
620.9622, 6.539063
621.4443, 7.040527
621.9264, 1.772461
622.4085, 3.908691
622.8906, 6.543701
623.3727, 5.414795
623.8549, 4.026611
624.3370, 2.676025
624.8191, 1.603027
625.3012, 1.020996
625.7833, 1.233398
626.2654, 1.525879
626.7476, 2.400879
627.2297, 2.745850
627.7118, 0.3020020
628.1939, 5.041992
628.6760, 8.812988
629.1581, 9.795410
629.6403, 9.139404
630.1224, 9.009521
630.6045, 9.069824
631.0866, 7.924805
631.5687, 3.205078
632.0508, 1.709229
632.5330, 3.599854
633.0151, 2.785400
633.4972, 1.269531
633.9793, 1.181885
634.4614, 3.258301
634.9435, 3.683105
635.4257, 1.558105
635.9078, 2.107422
636.3899, 6.832031
636.8720, 12.83252
637.3541, 18.10962
637.8362, 22.64746
638.3184, 26.42188
638.8005, 29.42896
639.2826, 31.58179
639.7647, 32.61377
640.2468, 32.56201
640.7289, 31.77979
641.2111, 30.19092
641.6932, 28.29077
642.1753, 26.93848
642.6574, 25.69897
643.1395, 23.60132
643.6216, 18.37988
644.1038, 13.83740
644.5859, 12.41162
645.0680, 13.61548
645.5501, 15.03442
646.0322, 17.04980
646.5143, 18.24634
646.9965, 17.51758
647.4786, 14.62378
647.9607, 14.85571
648.4428, 20.32275
648.9249, 24.60352
649.4070, 21.88184
649.8892, 12.41602
650.3713, 8.162598
650.8534, 10.16040
651.3355, 13.82935
651.8176, 14.24463
652.2997, 12.65552
652.7819, 11.77002
653.2640, 12.26147
653.7461, 13.42603
654.2282, 15.40942
654.7103, 17.52002
655.1924, 18.71094
655.6746, 17.94678
656.1567, 16.89258
656.6388, 15.97803
657.1209, 15.27515
657.6030, 14.63965
658.0851, 13.39771
658.5673, 13.30811
659.0494, 15.68042
659.5316, 19.91528
660.0137, 21.47778
660.4958, 20.12280
660.9779, 17.17700
661.4600, 11.86938
661.9421, 5.974854
662.4243, 4.283691
662.9064, 6.733643
663.3885, 10.12476
663.8706, 11.85474
664.3527, 13.35693
664.8348, 16.61768
665.3170, 22.81958
665.7991, 26.91821
666.2812, 25.43286
666.7633, 22.02979
667.2454, 20.21582
667.7275, 21.50171
668.2097, 21.90356
668.6918, 20.69336
669.1739, 19.13184
669.6560, 19.28979
670.1381, 21.32861
670.6202, 23.58838
671.1024, 25.95288
671.5845, 27.86621
672.0666, 27.45288
672.5487, 25.41821
673.0308, 24.51147
673.5129, 28.04688
673.9951, 31.77319
674.4772, 31.72021
674.9593, 28.53931
675.4414, 25.14673
675.9235, 21.37744
676.4056, 18.85156
676.8878, 19.20068
677.3699, 22.73535
677.8520, 23.46899
678.3341, 19.40649
678.8162, 15.55786
679.2983, 15.26660
679.7805, 18.85449
680.2626, 19.76147
680.7447, 17.60596
681.2268, 15.70703
681.7089, 18.52441
682.1910, 23.88232
682.6732, 25.50903
683.1553, 21.80737
683.6374, 17.56787
684.1195, 16.83594
684.6016, 17.71777
685.0837, 17.90698
685.5659, 16.18359
686.0480, 14.93994
686.5301, 14.84961
687.0122, 15.49561
687.4943, 16.19824
687.9764, 17.19019
688.4586, 17.88013
688.9407, 18.19141
689.4228, 18.12134
689.9049, 17.43701
690.3870, 16.15430
690.8691, 15.01416
691.3513, 14.10767
691.8334, 13.68701
692.3155, 15.21753
692.7976, 17.90991
693.2797, 18.24829
693.7618, 10.80542
694.2440, 3.125977
694.7261, 1.292969
695.2082, 5.391113
695.6903, 8.110596
696.1724, 5.752930
696.6545, 3.546875
697.1367, 4.423096
697.6188, 9.282959
698.1009, 10.84619
698.5830, 7.831787
699.0651, 4.523926
699.5472, 4.622070
700.0294, 7.704346
700.5115, 10.60303
700.9936, 13.16846
701.4757, 14.85913
701.9578, 14.55640
702.4399, 13.14111
702.9221, 11.98242
703.4042, 11.46753
703.8863, 10.98730
704.3684, 9.571289
704.8505, 8.373779
705.3326, 8.609131
705.8148, 12.24170
706.2969, 14.57129
706.7790, 15.22192
707.2611, 14.80396
707.7432, 14.19409
708.2253, 13.39697
708.7075, 12.96265
709.1896, 13.40332
709.6718, 13.81226
710.1539, 11.97070
710.6360, 8.476318
711.1181, 5.497803
711.6002, 3.876221
712.0823, 3.447266
712.5645, 4.944336
713.0466, 7.658203
713.5287, 9.091553
714.0108, 6.735352
714.4929, 4.552490
714.9750, 4.183594
715.4572, 5.454590
715.9393, 7.074951
716.4214, 9.334717
716.9035, 11.32446
717.3856, 12.82031
717.8677, 13.75928
718.3499, 12.79395
718.8320, 9.892090
719.3141, 6.844482
719.7962, 4.430420
720.2783, 2.904785
720.7604, 2.835449
721.2426, 4.200195
721.7247, 5.878418
722.2068, 7.834961
722.6889, 9.788330
723.1710, 11.69580
723.6531, 14.15332
724.1353, 14.93091
724.6174, 11.80835
725.0995, 8.728271
725.5816, 9.969971
726.0637, 16.61401
726.5458, 20.85596
727.0280, 21.76782
727.5101, 21.76611
727.9922, 23.93921
728.4743, 27.15845
728.9564, 28.92139
729.4385, 28.56299
729.9207, 27.77881
730.4028, 27.29248
730.8849, 27.13574
731.3670, 27.50562
731.8491, 29.69824
732.3312, 30.98047
732.8134, 29.76270
733.2955, 27.74219
733.7776, 27.95288
734.2597, 31.57373
734.7418, 33.82788
735.2239, 33.55688
735.7061, 31.59619
736.1882, 29.39868
736.6703, 27.06030
737.1524, 25.25903
737.6345, 24.72290
738.1166, 24.41040
738.5988, 23.01099
739.0809, 20.86646
739.5630, 18.93335
740.0451, 17.81299
740.5272, 16.75073
741.0093, 14.99072
741.4915, 12.82007
741.9736, 12.24902
742.4557, 14.22388
742.9378, 15.80786
743.4199, 15.41699
743.9020, 13.70142
744.3842, 15.35083
744.8663, 20.38525
745.3484, 24.09668
745.8305, 22.59863
746.3126, 18.52148
746.7947, 15.18823
747.2769, 12.78979
747.7590, 11.98535
748.2411, 15.13745
748.7232, 18.41016
749.2053, 19.35986
749.6874, 17.49243
750.1696, 16.03613
750.6517, 14.69360
751.1338, 14.32349
751.6159, 16.03760
752.0980, 19.97656
752.5801, 20.48071
753.0623, 17.13086
753.5444, 13.94824
754.0265, 15.11987
754.5086, 18.58008
754.9907, 20.53564
755.4728, 20.60767
755.9550, 19.48462
756.4371, 15.39404
756.9192, 11.70215
757.4013, 11.85498
757.8835, 19.16040
758.3656, 22.22217
758.8477, 17.67651
759.3298, 11.90747
759.8120, 10.88086
760.2941, 15.64331
760.7762, 15.73999
761.2583, 9.883789
761.7404, 2.830078
762.2225, 0.8066410
762.7047, 1.499023
763.1868, 0.6120610
763.6689, 6.531494
764.1510, 10.72754
764.6331, 7.473389
765.1152, 1.491943
765.5974, 2.185059
766.0795, 1.662109
766.5616, 0.2148440
767.0437, 2.538818
767.5258, 5.500977
768.0079, 7.351074
768.4901, 7.949219
768.9722, 7.794922
769.4543, 6.545898
769.9364, 5.528564
770.4185, 7.636719
770.9006, 11.39648
771.3828, 12.78418
771.8649, 9.533203
772.3470, 6.108643
772.8291, 5.818115
773.3112, 7.140869
773.7933, 7.957520
774.2755, 8.340088
774.7576, 7.568604
775.2397, 5.131348
775.7218, 1.993164
776.2039, 0.4594730
776.6860, 2.189941
777.1682, 3.403076
777.6503, 4.217529
778.1324, 4.351318
778.6145, 2.603516
779.0966, 0.2128910
779.5787, 1.875732
780.0609, 1.165527
780.5430, 0.3244630
781.0251, 2.645508
781.5072, 4.944580
781.9893, 5.646729
782.4714, 2.308594
782.9536, 0.1542970
783.4357, 0.1284180
783.9178, 0.8889160
784.3999, 2.750000
784.8820, 5.642334
785.3641, 6.148682
785.8463, 2.302979
786.3284, 2.666748
786.8105, 2.796387
787.2926, 0.2541500
787.7747, 2.430664
788.2568, 2.077637
788.7390, 0.3818360
789.2211, 2.656250
789.7032, 6.511475
790.1853, 10.13208
790.6674, 14.21973
791.1495, 16.51855
791.6317, 15.92700
792.1138, 13.81274
792.5959, 13.63354
793.0780, 15.41357
793.5601, 17.28589
794.0422, 18.37134
794.5244, 19.73804
795.0065, 23.67480
795.4886, 29.16968
795.9707, 33.59985
796.4528, 35.01440
796.9349, 36.19629
797.4171, 37.72266
797.8992, 39.93335
798.3813, 43.49219
798.8634, 48.80273
799.3455, 54.45947
799.8276, 59.97681
800.3098, 66.81396
800.7919, 72.86719
801.2740, 81.25659
801.7561, 89.52075
802.2382, 97.52710
802.7203, 104.4897
803.2025, 108.6912
803.6846, 111.2390
804.1667, 114.7078
804.6488, 119.0225
805.1309, 125.5205
805.6130, 136.4192
806.0952, 149.4443
806.5773, 160.3135
807.0594, 168.8767
807.5416, 175.4265
808.0237, 179.7280
808.5058, 182.4717
808.9879, 185.2751
809.4700, 187.9062
809.9521, 189.2354
810.4343, 188.4656
810.9164, 186.6606
811.3985, 184.2283
811.8806, 181.4023
812.3627, 178.6470
812.8448, 176.1748
813.3270, 173.6558
813.8091, 171.5598
814.2912, 169.1313
814.7733, 164.3516
815.2554, 156.9629
815.7375, 150.0740
816.2197, 144.4304
816.7018, 139.7312
817.1839, 136.1792
817.6660, 133.2283
818.1481, 129.5942
818.6302, 123.6746
819.1124, 118.3499
819.5945, 115.3267
820.0766, 113.6340
820.5587, 111.5464
821.0408, 108.6150
821.5229, 106.2761
822.0051, 104.6299
822.4872, 103.1970
822.9693, 101.6833
823.4514, 100.0039
823.9335, 97.47998
824.4156, 93.51880
824.8978, 89.58521
825.3799, 86.46753
825.8620, 84.34375
826.3441, 83.81616
826.8262, 87.19287
827.3083, 89.29492
827.7905, 87.26660
828.2726, 84.20874
828.7547, 84.16968
829.2368, 88.03589
829.7189, 90.98779
830.2010, 92.12744
830.6832, 92.61792
831.1653, 94.83740
831.6474, 97.84082
832.1295, 98.67065
832.6116, 95.51245
833.0938, 93.25439
833.5759, 96.13135
834.0580, 101.1304
834.5401, 104.9260
835.0222, 106.6414
835.5043, 107.8081
835.9865, 108.2451
836.4686, 108.6338
836.9507, 109.3562
837.4328, 110.3606
837.9149, 112.9841
838.3970, 117.5928
838.8792, 122.2078
839.3613, 125.1375
839.8434, 126.8538
840.3255, 127.7917
840.8076, 127.4941
841.2897, 127.8977
841.7719, 131.0964
842.2540, 133.8850
842.7361, 133.5964
843.2182, 129.2278
843.7003, 126.7556
844.1824, 126.4270
844.6646, 126.9031
845.1467, 127.2393
845.6288, 127.4624
846.1109, 128.1543
846.5930, 129.4458
847.0751, 129.7224
847.5573, 127.0596
848.0394, 123.3508
848.5215, 120.1995
849.0036, 118.0635
849.4857, 114.3552
849.9678, 107.7898
850.4500, 101.7363
850.9321, 98.40063
851.4142, 97.47778
851.8963, 95.46509
852.3784, 92.39209
852.8605, 88.85229
853.3427, 84.73657
853.8248, 80.79004
854.3069, 77.99048
854.7890, 76.26514
855.2711, 74.46118
855.7532, 73.22827
856.2354, 70.63770
856.7175, 65.01050
857.1996, 57.14160
857.6818, 53.36133
858.1639, 54.26050
858.6460, 54.51318
859.1281, 51.24561
859.6102, 45.98120
860.0923, 40.78198
860.5745, 35.91870
861.0566, 32.49048
861.5387, 32.87524
862.0208, 32.87451
862.5029, 30.60010
862.9850, 26.46973
863.4672, 22.03979
863.9493, 17.05786
864.4314, 12.41748
864.9135, 7.941895
865.3956, 4.440918
865.8777, 4.379639
866.3599, 6.955322
866.8420, 8.660889
867.3241, 8.062012
867.8062, 6.679932
868.2883, 4.381836
868.7704, 2.372070
869.2526, 2.481445
869.7347, 7.541260
870.2168, 11.26782
870.6989, 13.53027
871.1810, 13.98950
871.6631, 11.04492
872.1453, 5.009521
872.6274, 2.097168
873.1095, 3.668701
873.5916, 6.031250
874.0737, 5.601074
874.5558, 3.653809
875.0380, 1.785645
875.5201, 0.4672850
876.0022, 1.145264
876.4843, 3.361816
876.9664, 5.760010
877.4485, 8.368652
877.9307, 11.46338
878.4128, 12.59985
878.8949, 11.74707
879.3770, 9.157471
879.8591, 3.071777
880.3412, 3.750000
880.8234, 6.551025
881.3055, 5.122070
881.7876, 2.885986
882.2697, 0.8774410
882.7518, 2.934082
883.2339, 0.4873050
883.7161, 6.034668
884.1982, 9.355469
884.6803, 9.024902
885.1624, 7.154053
885.6445, 4.054443
886.1266, 0.5268550
886.6088, 1.940186
887.0909, 3.240967
887.5730, 2.959473
888.0551, 7.4951001E-02
888.5372, 3.657227
889.0193, 8.385254
889.5015, 13.28296
889.9836, 15.90454
890.4657, 15.53882
890.9478, 14.59839
891.4299, 13.32520
891.9120, 12.07739
892.3942, 11.36426
892.8763, 11.22754
893.3584, 11.75098
893.8405, 12.63110
894.3226, 14.87256
894.8047, 20.92114
895.2869, 27.95654
895.7690, 32.46997
896.2511, 32.53589
896.7332, 31.77002
897.2153, 29.34106
897.6974, 27.42236
898.1796, 29.31226
898.6617, 34.23730
899.1438, 35.86255
899.6259, 33.42578
900.1080, 31.51001
900.5901, 35.09668
901.0723, 40.27051
901.5544, 43.27930
902.0365, 43.28442
902.5186, 44.10498
903.0007, 46.79834
903.4828, 49.41577
903.9650, 50.91602
904.4471, 51.47119
904.9292, 52.65918
905.4113, 54.48267
905.8935, 56.50317
906.3756, 57.92578
906.8577, 59.80884
907.3398, 64.16382
907.8220, 70.08496
908.3041, 73.92603
908.7862, 71.77368
909.2683, 71.20239
909.7504, 74.23096
910.2325, 79.51025
910.7147, 83.63623
911.1968, 86.65698
911.6789, 90.43823
912.1610, 96.04297
912.6431, 101.2070
913.1252, 103.0400
913.6074, 102.7859
914.0895, 102.2393
914.5716, 100.3999
915.0537, 100.9724
915.5358, 107.1016
916.0179, 113.3657
916.5001, 113.8735
916.9822, 108.1741
917.4643, 106.5320
917.9464, 109.9624
918.4285, 113.5876
918.9106, 111.1938
919.3928, 107.2861
919.8749, 108.1069
920.3570, 114.4775
920.8391, 119.4951
921.3212, 120.2664
921.8033, 120.1692
922.2855, 120.3313
922.7676, 120.8237
923.2497, 122.2739
923.7318, 124.7058
924.2139, 127.2559
924.6960, 129.2175
925.1782, 131.2419
925.6603, 133.9038
926.1424, 137.2556
926.6245, 141.4688
927.1066, 147.1101
927.5887, 152.8604
928.0709, 158.5610
928.5530, 164.0891
929.0351, 168.9700
929.5172, 173.1494
929.9993, 178.0903
930.4814, 184.1965
930.9636, 190.5261
931.4457, 195.6560
931.9278, 200.4958
932.4099, 206.5349
932.8920, 214.7969
933.3741, 221.8943
933.8563, 227.4094
934.3384, 231.0483
934.8205, 231.2793
935.3026, 227.7344
935.7847, 230.4204
936.2668, 239.6816
936.7490, 249.7241
937.2311, 256.2937
937.7132, 261.4500
938.1953, 266.9998
938.6774, 272.8955
939.1595, 278.3899
939.6417, 282.7078
940.1238, 287.2148
940.6059, 292.4272
941.0880, 297.9905
941.5701, 303.1858
942.0522, 307.9441
942.5344, 309.8096
943.0165, 307.0874
943.4986, 303.3916
943.9807, 301.9304
944.4628, 302.3247
944.9449, 304.1855
945.4271, 310.0090
945.9092, 313.0623
946.3913, 311.8574
946.8734, 309.1184
947.3555, 307.5391
947.8376, 306.9956
948.3198, 304.7717
948.8019, 300.5771
949.2840, 296.8450
949.7661, 297.4282
950.2482, 298.5657
950.7303, 296.0679
951.2125, 289.6196
951.6946, 285.0588
952.1767, 285.4536
952.6588, 282.7046
953.1409, 272.8892
953.6230, 259.2354
954.1052, 252.2554
954.5873, 251.1562
955.0695, 251.3452
955.5516, 251.3000
956.0337, 250.5640
956.5158, 249.8315
956.9979, 248.3101
957.4800, 244.4800
957.9622, 235.6179
958.4443, 229.4348
958.9264, 226.7708
959.4085, 225.8464
959.8906, 225.3804
960.3727, 224.9700
960.8549, 222.9453
961.3370, 219.1345
961.8191, 215.1423
962.3012, 212.5242
962.7833, 209.3965
963.2654, 204.2222
963.7476, 197.0776
964.2297, 191.6064
964.7118, 188.3921
965.1939, 184.4326
965.6760, 178.2729
966.1581, 171.0039
966.6403, 163.6824
967.1224, 157.0928
967.6045, 153.0662
968.0866, 156.3232
968.5687, 157.7231
969.0508, 152.9834
969.5330, 144.4810
970.0151, 135.0627
970.4972, 124.1541
970.9793, 116.9668
971.4614, 114.4099
971.9435, 113.6592
972.4257, 112.8354
972.9078, 111.2871
973.3899, 107.4087
973.8720, 100.8713
974.3541, 95.37451
974.8362, 93.88110
975.3184, 91.65820
975.8005, 85.76904
976.2826, 77.16797
976.7647, 74.07568
977.2468, 76.42554
977.7289, 77.36572
978.2111, 72.91870
978.6932, 66.64453
979.1753, 62.56689
979.6574, 59.53735
980.1395, 55.34644
980.6216, 46.72437
981.1038, 41.27271
981.5859, 41.24438
982.0680, 42.16919
982.5501, 37.46899
983.0322, 28.44727
983.5143, 25.21069
983.9965, 28.82715
984.4786, 32.11572
984.9607, 28.61035
985.4428, 23.44165
985.9249, 19.91919
986.4070, 18.41943
986.8892, 19.38770
987.3713, 23.79175
987.8534, 27.81763
988.3355, 30.20264
988.8176, 31.02002
989.2997, 29.32202
989.7819, 26.14697
990.2640, 24.68115
990.7461, 27.59058
991.2282, 30.31128
991.7103, 31.60107
992.1924, 31.33374
992.6746, 29.13452
993.1567, 24.38062
993.6388, 21.44751
994.1209, 20.87036
994.6030, 20.04419
995.0851, 15.19995
995.5673, 9.487305
996.0494, 7.961914
996.5315, 10.53271
997.0136, 11.67114
997.4957, 6.729980
997.9778, 3.728027
998.4600, 5.847900
998.9421, 11.08472
999.4242, 13.51685
999.9063, 13.28394
1000.388, 12.11060
1000.871, 10.19849
1001.353, 8.190186
1001.835, 5.771240
1002.317, 3.967041
1002.799, 4.298584
1003.281, 8.947510
1003.763, 10.86328
1004.245, 9.521729
1004.728, 6.811279
1005.210, 3.264160
1005.692, 0.3227540
1006.174, 0.5793460
1006.656, 1.939697
1007.138, 2.877686
1007.620, 2.020752
1008.102, 6.895020
1008.584, 9.865479
1009.067, 10.62524
1009.549, 7.578857
1010.031, 1.0010000E-02
1010.513, 5.680908
1010.995, 8.130127
1011.477, 8.101318
1011.959, 3.891846
1012.441, 1.143799
1012.924, 1.827637
1013.406, 3.891602
1013.888, 8.599609
1014.370, 11.44580
1014.852, 12.46997
1015.334, 10.95312
1015.816, 7.554443
1016.298, 6.682373
1016.780, 7.991699
1017.263, 8.768799
1017.745, 7.224121
1018.227, 5.032227
1018.709, 2.572266
1019.191, 0.4208980
1019.673, 0.1152340
1020.155, 2.224365
1020.637, 2.300537
1021.120, 0.8344730
1021.602, 4.391602
1022.084, 4.894287
1022.566, 3.759033
1023.048, 3.487549
1023.530, 4.324707
1024.012, 5.637695
1024.494, 8.005371
1024.976, 9.867676
1025.458, 10.98779
1025.941, 11.06323
1026.423, 8.196289
1026.905, 2.574219
1027.387, 2.271484
1027.869, 4.947021
1028.351, 6.565674
1028.833, 7.696533
1029.316, 8.529297
1029.798, 9.408936
1030.280, 10.94116
1030.762, 10.78931
1031.244, 8.166992
1031.726, 5.762695
1032.208, 5.324951
1032.690, 6.712646
1033.172, 10.62793
1033.655, 16.41797
1034.137, 20.59937
1034.619, 20.15967
1035.101, 19.25073
1035.583, 20.01880
1036.065, 21.11499
1036.547, 19.14111
1037.029, 13.92285
1037.511, 12.62305
1037.994, 17.10645
1038.476, 21.66821
1038.958, 18.98193
1039.440, 14.38037
1039.922, 13.88159
1040.404, 18.83496
1040.886, 22.05688
1041.368, 22.99487
1041.851, 22.58154
1042.333, 20.40479
1042.815, 17.82666
1043.297, 19.89307
1043.779, 24.66943
1044.261, 25.98364
1044.743, 17.54126
1045.225, 11.46191
1045.708, 15.08984
1046.190, 21.45435
1046.672, 23.52466
1047.154, 20.57373
1047.636, 21.01221
1048.118, 25.11279
1048.600, 29.99194
1049.082, 35.18213
1049.564, 38.65869
1050.047, 36.77002
1050.529, 30.93213
1051.011, 28.17065
1051.493, 30.05786
1051.975, 33.10571
1052.457, 37.17139
1052.939, 41.21436
1053.421, 44.02881
1053.903, 45.48877
1054.386, 44.51099
1054.868, 40.35303
1055.350, 38.62476
1055.832, 44.24268
1056.314, 50.83374
1056.796, 55.22217
1057.278, 57.58594
1057.760, 58.87891
1058.243, 59.15210
1058.725, 58.96045
1059.207, 57.79248
1059.689, 57.44727
1060.171, 59.92261
1060.653, 64.07275
1061.135, 68.35913
1061.617, 72.99487
1062.099, 76.24341
1062.582, 77.31567
1063.064, 79.42798
1063.546, 87.66772
1064.028, 97.75684
1064.510, 99.29395
1064.992, 93.77417
1065.474, 90.71582
1065.956, 97.42163
1066.438, 102.5344
1066.921, 102.2764
1067.403, 100.2854
1067.885, 103.2883
1068.367, 110.3525
1068.849, 115.1611
1069.331, 116.6570
1069.813, 118.2202
1070.295, 123.0432
1070.778, 128.2595
1071.260, 131.8066
1071.742, 133.4910
1072.224, 134.2061
1072.706, 133.7048
1073.188, 133.5293
1073.670, 133.7424
1074.152, 135.4355
1074.635, 142.5657
1075.117, 151.3782
1075.599, 155.6963
1076.081, 151.2737
1076.563, 148.5042
1077.045, 149.3315
1077.527, 149.7085
1078.009, 146.2937
1078.491, 140.1914
1078.974, 135.4463
1079.456, 132.0479
1079.938, 130.4004
1080.420, 133.4263
1080.902, 135.0542
1081.384, 131.4163
1081.866, 125.7893
1082.348, 122.4753
1082.831, 121.7112
1083.313, 118.1682
1083.795, 111.4070
1084.277, 104.4490
1084.759, 100.0889
1085.241, 96.53540
1085.723, 91.65601
1086.205, 85.75244
1086.688, 82.36499
1087.170, 82.85522
1087.652, 81.41724
1088.134, 76.37646
1088.616, 69.69287
1089.098, 62.79688
1089.580, 56.73901
1090.062, 53.83008
1090.544, 55.26538
1091.026, 55.51929
1091.509, 52.33960
1091.991, 49.54858
1092.473, 48.99780
1092.955, 50.02637
1093.437, 50.42065
1093.919, 50.34473
1094.401, 50.46680
1094.883, 51.12866
1095.366, 51.38794
1095.848, 50.15552
1096.330, 48.85059
1096.812, 49.07251
1097.294, 51.04639
1097.776, 50.53516
1098.258, 47.38452
1098.740, 46.19971
1099.223, 52.82861
1099.705, 60.37744
1100.187, 62.79370
1100.669, 61.54370
1101.151, 60.86108
1101.633, 60.62280
1102.115, 61.67822
1102.597, 64.42310
1103.079, 67.27344
1103.562, 68.98315
1104.044, 69.52588
1104.526, 67.61377
1105.008, 63.59351
1105.490, 62.59814
1105.972, 68.88940
1106.454, 73.51196
1106.936, 73.78833
1107.418, 72.08374
1107.901, 72.55005
1108.383, 74.86255
1108.865, 78.03589
1109.347, 82.01978
1109.829, 85.39746
1110.311, 86.26855
1110.793, 87.79370
1111.275, 92.31323
1111.758, 98.82812
1112.240, 101.3284
1112.722, 100.3328
1113.204, 99.21362
1113.686, 99.56445
1114.168, 99.78442
1114.650, 99.84912
1115.132, 98.36768
1115.615, 93.30249
1116.097, 83.74219
1116.579, 76.89209
1117.061, 72.88623
1117.543, 70.80029
1118.025, 72.12085
1118.507, 73.40918
1118.989, 69.58740
1119.471, 69.96729
1119.953, 68.79102
1120.436, 64.65332
1120.918, 64.32690
1121.400, 57.40405
1121.882, 49.34082
1122.364, 45.24438
1122.846, 43.56689
1123.328, 42.60864
1123.810, 41.87842
1124.293, 39.34692
1124.775, 32.02222
1125.257, 25.89429
1125.739, 21.65210
1126.221, 19.60156
1126.703, 22.02588
1127.185, 26.92896
1127.667, 27.84082
1128.150, 23.86816
1128.632, 19.61011
1129.114, 15.63721
1129.596, 13.93042
1130.078, 16.42896
1130.560, 21.01343
1131.042, 20.62231
1131.524, 16.00342
1132.006, 12.00366
1132.489, 9.964600
1132.971, 8.294678
1133.453, 4.666504
1133.935, 2.081543
1134.417, 3.418701
1134.899, 8.390625
1135.381, 11.07129
1135.863, 11.46973
1136.346, 11.70020
1136.828, 12.84180
1137.310, 13.76904
1137.792, 12.74609
1138.274, 11.19067
1138.756, 11.34326
1139.238, 14.20825
1139.720, 14.26978
1140.203, 11.08740
1140.685, 8.263916
1141.167, 8.404785
1141.649, 10.17651
1142.131, 13.66016
1142.613, 17.06909
1143.095, 16.51318
1143.577, 7.833984
1144.059, 2.754395
1144.542, 2.350586
1145.024, 3.604492
1145.506, 3.723877
1145.988, 3.365967
1146.470, 4.201416
1146.952, 6.090820
1147.434, 8.154297
1147.916, 11.85498
1148.398, 12.64722
1148.881, 8.863770
1149.363, 4.029297
1149.845, 3.487793
1150.327, 5.393066
1150.809, 4.526123
1151.291, 0.6728520
1151.773, 1.837646
1152.255, 1.223389
1152.738, 3.238770
1153.220, 1.975586
1153.702, 1.006836
1154.184, 3.205566
1154.666, 4.519287
1155.148, 4.419434
1155.630, 2.782959
1156.112, 0.6240230
1156.594, 3.226074
1157.077, 5.352539
1157.559, 2.949463
1158.041, 5.946289
1158.523, 0.5524900
1159.005, 5.999512
1159.487, 9.126221
1159.969, 5.790527
1160.451, 1.491455
1160.933, 1.168213
1161.416, 2.190430
1161.898, 0.9504390
1162.380, 2.182373
1162.862, 2.748047
1163.344, 0.8979490
1163.826, 0.4748540
1164.308, 0.1699220
1164.790, 0.9277340
1165.273, 0.1652830
1165.755, 1.637207
1166.237, 1.857178
1166.719, 0.6906740
1167.201, 0.1491700
1167.683, 0.6079100
1168.165, 1.020996
1168.647, 1.885010
1169.130, 2.327393
1169.612, 0.1967770
1170.094, 3.004395
1170.576, 1.284668
1171.058, 7.467285
1171.540, 11.85791
1172.022, 11.46997
1172.504, 9.820557
1172.986, 9.187744
1173.469, 8.803711
1173.951, 6.979980
1174.433, 4.899902
1174.915, 5.673096
1175.397, 10.72656
1175.879, 15.39087
1176.361, 19.76758
1176.843, 22.32788
1177.326, 20.05298
1177.808, 16.38647
1178.290, 15.79028
1178.772, 17.72314
1179.254, 19.44409
1179.736, 20.27490
1180.218, 21.63428
1180.700, 23.86621
1181.182, 25.99194
1181.665, 26.81689
1182.147, 26.97559
1182.629, 26.95850
1183.111, 27.01318
1183.593, 28.49731
1184.075, 32.82324
1184.557, 36.21777
1185.039, 38.20752
1185.521, 38.72681
1186.004, 36.58032
1186.486, 33.37451
1186.968, 31.91260
1187.450, 32.39062
1187.932, 32.55371
1188.414, 33.10083
1188.896, 30.66187
1189.378, 23.21411
1189.861, 14.76807
1190.343, 11.87207
1190.825, 12.70630
1191.307, 14.75830
1191.789, 17.81812
1192.271, 18.87964
1192.753, 16.68701
1193.235, 13.63794
1193.718, 10.20947
1194.200, 6.833740
1194.682, 3.803467
1195.164, 1.609863
1195.646, 1.736328
1196.128, 5.082520
1196.610, 6.952881
1197.092, 6.087891
1197.574, 3.979980
1198.057, 0.6306150
1198.539, 2.992432
1199.021, 5.128906
1199.503, 5.802490
1199.985, 4.696289
1200.467, 0.9057620
1200.949, 1.531494
1201.431, 1.448730
1201.913, 0.6293950
1202.396, 0.6306150
1202.878, 1.525146
1203.360, 1.239502
1203.842, 5.948486
1204.324, 7.803467
1204.806, 3.593018
1205.288, 1.525146
1205.770, 4.197021
1206.253, 7.327637
1206.735, 8.268311
1207.217, 7.418701
1207.699, 4.387695
1208.181, 0.6860350
1208.663, 0.4218750
1209.145, 8.096436
1209.627, 12.83887
1210.109, 12.40112
1210.592, 10.67578
1211.074, 10.06250
1211.556, 10.24438
1212.038, 10.03442
1212.520, 9.890869
1213.002, 11.03491
1213.484, 16.11279
1213.966, 18.99243
1214.448, 17.69751
1214.931, 16.40454
1215.413, 19.44629
1215.895, 24.67236
1216.377, 25.23779
1216.859, 22.59424
1217.341, 20.91382
1217.823, 23.06592
1218.305, 24.12012
1218.788, 22.93555
1219.270, 21.86475
1219.752, 23.39673
1220.234, 26.41162
1220.716, 27.54443
1221.198, 27.20703
1221.680, 27.07544
1222.162, 28.16455
1222.645, 28.99902
1223.127, 29.44336
1223.609, 29.51099
1224.091, 28.62915
1224.573, 27.92114
1225.055, 30.96997
1225.537, 36.40283
1226.019, 38.77686
1226.501, 32.39868
1226.984, 28.96045
1227.466, 30.07666
1227.948, 32.20117
1228.430, 32.27661
1228.912, 31.21899
1229.394, 30.20825
1229.876, 29.36206
1230.358, 28.91870
1230.841, 28.15405
1231.323, 29.69116
1231.805, 34.68115
1232.287, 39.13330
1232.769, 38.72803
1233.251, 35.24756
1233.733, 30.34668
1234.215, 24.73706
1234.698, 21.27124
1235.180, 21.75464
1235.662, 20.67700
1236.144, 16.75122
1236.626, 13.99536
1237.108, 19.85620
1237.590, 27.17285
1238.072, 24.95752
1238.554, 15.21582
1239.036, 11.30859
1239.519, 16.82227
1240.001, 19.15234
1240.483, 16.21948
1240.965, 12.56421
1241.447, 12.41895
1241.929, 14.32153
1242.411, 17.69702
1242.893, 21.84644
1243.376, 23.95923
1243.858, 23.77319
1244.340, 22.24170
1244.822, 19.25024
1245.304, 16.81763
1245.786, 18.09204
1246.268, 19.89307
1246.750, 18.32031
1247.233, 20.70752
1247.715, 15.79443
1248.197, 22.31885
1248.679, 25.48096
1249.161, 23.79443
1249.643, 21.16968
1250.125, 19.81128
1250.607, 19.70142
1251.089, 21.66602
1251.572, 24.61328
1252.054, 24.48950
1252.536, 20.65259
1253.018, 18.89795
1253.500, 20.74292
1253.982, 22.63843
1254.464, 22.15234
1254.946, 20.80420
1255.428, 18.59473
1255.911, 16.21436
1256.393, 16.44116
1256.875, 18.64990
1257.357, 18.84009
1257.839, 16.49536
1258.321, 13.20654
1258.803, 8.215820
1259.285, 4.723877
1259.768, 4.376465
1260.250, 5.924316
1260.732, 7.325928
1261.214, 8.565186
1261.696, 9.962158
1262.178, 11.53149
1262.660, 10.76636
1263.142, 2.433105
1263.625, 2.813232
1264.107, 0.9040530
1264.589, 3.849854
1265.071, 3.963623
1265.553, 1.451660
1266.035, 1.722168
1266.517, 5.146240
1266.999, 7.583252
1267.481, 5.249512
1267.964, 6.432373
1268.446, 14.31860
1268.928, 22.85791
1269.410, 21.90552
1269.892, 16.56372
1270.374, 16.22656
1270.856, 21.08301
1271.338, 19.83276
1271.820, 7.346191
1272.303, 0.8791500
1272.785, 4.721924
1273.267, 11.17383
1273.749, 11.42261
1274.231, 8.925049
1274.713, 7.553955
1275.195, 7.207031
1275.677, 4.795654
1276.160, 0.8666990
1276.642, 2.049561
1277.124, 3.052002
1277.606, 8.722412
1278.088, 9.789307
1278.570, 8.859375
1279.052, 7.717773
1279.534, 6.428711
1280.016, 4.231689
1280.499, 1.054688
1280.981, 1.533691
1281.463, 6.453857
1281.945, 10.60962
1282.427, 8.830811
1282.909, 6.637451
1283.391, 6.731934
1283.873, 8.717285
1284.356, 10.20020
1284.838, 11.01025
1285.320, 10.97119
1285.802, 10.06665
1286.284, 9.635498
1286.766, 11.54004
1287.248, 12.27954
1287.730, 9.652100
1288.213, 7.044434
1288.695, 10.61572
1289.177, 17.63159
1289.659, 20.31470
1290.141, 18.36499
1290.623, 16.65479
1291.105, 16.08398
1291.587, 14.66357
1292.069, 11.60864
1292.552, 8.935791
1293.034, 8.929443
1293.516, 10.50830
1293.998, 12.65698
1294.480, 14.97778
1294.962, 15.86011
1295.444, 15.22559
1295.926, 13.21509
1296.408, 9.690674
1296.891, 6.049072
1297.373, 1.995117
1297.855, 0.5292970
1298.337, 1.908936
1298.819, 7.549316
1299.301, 10.53345
1299.783, 10.73218
1300.265, 9.422607
1300.748, 6.064209
1301.230, 3.334717
1301.712, 0.6862790
1302.194, 1.4648000E-02
1302.676, 0.0000000E+00
##END=
