Repository: gordondowns/cs224w-project

File: data/raw/raman/excellent_unoriented/Muscovite__R040108__Raman__785__0__unoriented__Raman_Data_Processed__30004.txt
##NAMES=Muscovite
##RRUFFID=R040108
##IDEAL CHEMISTRY=KAl_2_(Si_3_Al)O_10_(OH)_2_
##LOCALITY=USSR
##OWNER=RRUFF
##SOURCE=University of Arizona Mineral Museum
##DESCRIPTION=Dark green hexagonal tablet
##STATUS=The identification of this mineral has been confirmed by X-ray diffraction and chemical analysis
##URL=rruff.info/R040108
##MEASURED CHEMISTRY=(K_0.96_Na_0.04_)_Σ=1_(Al_1.48_Fe^3+^_0.20_Mg_0.16_Fe^2+^_0.14_Ti_0.02_)_Σ=2_(Si_3.28_Al_0.72_)_Σ=4_O_10_(OH)_2_; OH estimated by charge balance
153.9312, 0.0000000E+00
154.4133, 27.08447
154.8954, 37.93530
155.3775, 33.53345
155.8596, 28.10254
156.3418, 14.62427
156.8239, 2.969238
157.3060, 0.1892090
157.7881, 13.34961
158.2702, 36.12915
158.7523, 66.83179
159.2345, 99.43994
159.7166, 122.8237
160.1987, 136.9114
160.6808, 143.0349
161.1629, 156.1018
161.6451, 163.0947
162.1272, 145.1589
162.6093, 126.3096
163.0914, 108.3110
163.5735, 89.31128
164.0556, 70.70850
164.5378, 59.39233
165.0199, 63.07959
165.5020, 78.82959
165.9841, 87.64282
166.4662, 88.65771
166.9483, 80.14258
167.4305, 55.73828
167.9126, 15.88916
168.3947, 18.04419
168.8768, 25.35449
169.3589, 6.258301
169.8410, 12.73755
170.3232, 28.16382
170.8053, 40.79053
171.2874, 51.38184
171.7695, 59.86401
172.2516, 65.75830
172.7337, 68.29028
173.2158, 67.29346
173.6980, 64.23120
174.1801, 55.77075
174.6622, 47.59473
175.1443, 42.63599
175.6264, 41.18384
176.1085, 43.14624
176.5907, 49.96606
177.0728, 62.37231
177.5549, 72.08936
178.0370, 73.98682
178.5191, 75.37378
179.0012, 79.92065
179.4834, 88.13159
179.9655, 99.05566
180.4476, 112.8030
180.9297, 130.1028
181.4118, 145.9121
181.8939, 157.3120
182.3761, 167.4531
182.8582, 176.8479
183.3403, 185.8333
183.8224, 196.4636
184.3045, 211.9038
184.7866, 233.0408
185.2688, 252.7231
185.7509, 265.8760
186.2330, 280.5005
186.7151, 305.9587
187.1972, 341.1465
187.6793, 370.0576
188.1615, 371.8425
188.6436, 340.4797
189.1257, 316.7312
189.6078, 308.3318
190.0899, 306.2195
190.5720, 308.9385
191.0542, 314.5437
191.5363, 317.5881
192.0184, 310.3528
192.5005, 289.9087
192.9826, 277.0613
193.4647, 279.2510
193.9469, 283.9270
194.4290, 286.7642
194.9111, 287.1084
195.3932, 285.0818
195.8753, 280.6626
196.3574, 273.4167
196.8396, 263.7876
197.3217, 248.5574
197.8038, 233.9055
198.2859, 222.2166
198.7680, 213.6069
199.2501, 207.3401
199.7323, 203.2288
200.2144, 201.5605
200.6965, 199.5874
201.1786, 196.1841
201.6607, 193.3198
202.1428, 191.9473
202.6250, 191.9258
203.1071, 192.4382
203.5892, 194.0811
204.0713, 197.5000
204.5534, 194.6062
205.0355, 172.9197
205.5177, 155.7527
205.9998, 158.1431
206.4819, 174.6362
206.9640, 186.5984
207.4461, 173.7966
207.9282, 135.0833
208.4103, 112.7793
208.8925, 121.8220
209.3746, 133.9824
209.8567, 140.7563
210.3388, 142.2084
210.8209, 140.7443
211.3030, 136.8749
211.7852, 135.3047
212.2673, 137.4657
212.7494, 147.0781
213.2315, 156.6752
213.7136, 163.6141
214.1957, 168.7056
214.6779, 174.0703
215.1600, 182.5695
215.6421, 193.3134
216.1242, 196.4211
216.6063, 185.9343
217.0884, 175.1196
217.5706, 165.6840
218.0527, 159.2849
218.5348, 159.0488
219.0169, 168.4839
219.4990, 184.6022
219.9811, 195.1842
220.4633, 201.0616
220.9454, 199.3540
221.4275, 185.4921
221.9096, 165.4922
222.3917, 147.4270
222.8738, 134.9976
223.3560, 127.9441
223.8381, 127.0762
224.3202, 140.2201
224.8023, 143.9424
225.2844, 123.5184
225.7665, 93.26538
226.2487, 68.60022
226.7308, 57.77417
227.2129, 58.53577
227.6950, 65.15967
228.1771, 82.02625
228.6592, 90.93201
229.1414, 82.47546
229.6235, 66.01050
230.1056, 48.72559
230.5877, 32.44702
231.0698, 18.49902
231.5519, 8.907104
232.0341, 4.087769
232.5162, 2.076904
232.9983, 2.218750
233.4804, 5.171753
233.9625, 12.97058
234.4446, 26.65466
234.9268, 41.31799
235.4089, 51.73242
235.8910, 57.93176
236.3731, 60.31873
236.8552, 52.41174
237.3373, 45.73926
237.8195, 49.28674
238.3016, 63.84351
238.7837, 82.46057
239.2658, 99.32935
239.7479, 114.6998
240.2300, 132.4906
240.7122, 155.6971
241.1943, 179.5945
241.6764, 200.6281
242.1585, 218.7972
242.6406, 236.0406
243.1227, 251.0464
243.6048, 265.2426
244.0870, 287.4545
244.5691, 321.6646
245.0512, 359.5020
245.5333, 391.9506
246.0154, 421.6039
246.4975, 458.0918
246.9797, 508.8352
247.4618, 570.0662
247.9439, 630.0984
248.4260, 684.0405
248.9081, 746.7783
249.3902, 835.4844
249.8724, 941.8481
250.3545, 1045.413
250.8366, 1132.004
251.3187, 1213.826
251.8008, 1308.193
252.2829, 1415.396
252.7651, 1534.064
253.2472, 1668.676
253.7293, 1814.248
254.2114, 1960.693
254.6935, 2106.387
255.1756, 2252.021
255.6578, 2398.730
256.1399, 2546.485
256.6220, 2690.494
257.1041, 2827.995
257.5862, 2959.038
258.0684, 3089.448
258.5505, 3233.047
259.0326, 3358.302
259.5147, 3443.256
259.9968, 3491.557
260.4789, 3517.407
260.9610, 3526.192
261.4431, 3515.943
261.9253, 3484.948
262.4074, 3434.948
262.8895, 3365.855
263.3716, 3273.849
263.8537, 3163.202
264.3358, 3039.620
264.8180, 2903.809
265.3001, 2761.483
265.7822, 2621.153
266.2643, 2481.097
266.7464, 2341.570
267.2285, 2203.559
267.7107, 2066.280
268.1928, 1924.483
268.6749, 1777.206
269.1570, 1637.789
269.6391, 1526.068
270.1212, 1453.075
270.6034, 1370.675
271.0855, 1264.932
271.5676, 1157.867
272.0497, 1068.124
272.5318, 996.4731
273.0139, 933.9976
273.4961, 872.9558
273.9782, 814.1451
274.4603, 756.3944
274.9424, 693.4257
275.4245, 637.3950
275.9066, 597.8972
276.3888, 569.7815
276.8709, 539.5679
277.3530, 498.0940
277.8351, 447.3302
278.3172, 403.8999
278.7993, 369.7567
279.2815, 340.4596
279.7636, 318.5775
280.2457, 299.8934
280.7278, 277.5436
281.2099, 248.0233
281.6920, 216.2924
282.1742, 196.7015
282.6563, 201.7389
283.1384, 200.2639
283.6205, 187.7867
284.1026, 169.8959
284.5847, 149.5829
285.0669, 128.4668
285.5490, 109.2599
286.0311, 97.08093
286.5132, 94.75195
286.9953, 91.55383
287.4774, 88.61255
287.9596, 83.52881
288.4417, 73.54602
288.9238, 59.31689
289.4059, 44.95593
289.8880, 34.71838
290.3701, 28.95532
290.8523, 21.93872
291.3344, 10.03882
291.8165, 1.012207
292.2986, 0.2523190
292.7807, 3.797852
293.2628, 7.476440
293.7450, 7.664185
294.2271, 4.679321
294.7092, 1.350952
295.1913, 13.74475
295.6734, 22.08997
296.1555, 18.33105
296.6377, 9.065308
297.1198, 2.764893
297.6019, 2.555298
298.0840, 5.884033
298.5661, 10.33667
299.0482, 16.18250
299.5304, 20.28711
300.0125, 20.84497
300.4946, 19.32678
300.9767, 17.90796
301.4588, 17.24524
301.9409, 14.56030
302.4231, 5.066772
302.9052, 8.905884
303.3873, 16.76965
303.8694, 13.84839
304.3515, 7.510010
304.8336, 7.909790
305.3158, 15.13928
305.7979, 19.44897
306.2800, 13.58093
306.7621, 4.544067
307.2442, 3.341675
307.7263, 11.85242
308.2085, 21.83337
308.6906, 24.86353
309.1727, 20.89648
309.6548, 22.95068
310.1369, 38.69189
310.6190, 54.52698
311.1012, 60.75464
311.5833, 58.58325
312.0654, 55.10364
312.5475, 54.79285
313.0296, 56.80579
313.5117, 55.78589
313.9939, 49.38416
314.4760, 43.24622
314.9581, 37.55322
315.4402, 33.24683
315.9223, 32.35339
316.4044, 35.70654
316.8866, 40.94397
317.3687, 43.37061
317.8508, 42.57556
318.3329, 39.10339
318.8150, 30.38672
319.2971, 20.96118
319.7793, 14.21692
320.2614, 10.59338
320.7435, 8.107788
321.2256, 4.712402
321.7077, 0.2977290
322.1898, 4.417358
322.6720, 15.58655
323.1541, 21.12268
323.6362, 10.98315
324.1183, 8.344482
324.6004, 22.18652
325.0826, 19.40625
325.5647, 4.647583
326.0468, 1.752075
326.5289, 6.389771
327.0110, 11.59497
327.4931, 4.258179
327.9753, 6.684814
328.4574, 10.37646
328.9395, 2.188965
329.4216, 9.151611
329.9037, 12.50781
330.3858, 7.443848
330.8679, 0.1838380
331.3500, 10.43884
331.8322, 20.38696
332.3143, 26.90271
332.7964, 29.90417
333.2785, 28.37012
333.7606, 18.18591
334.2427, 3.057495
334.7249, 7.320923
335.2070, 11.49146
335.6891, 11.46936
336.1712, 5.995850
336.6533, 3.333252
337.1354, 7.831909
337.6176, 0.5302730
338.0997, 8.289795
338.5818, 8.202759
339.0639, 9.8021999E-02
339.5460, 6.941040
340.0281, 7.644531
340.5103, 3.181885
340.9924, 1.212280
341.4745, 5.955444
341.9566, 10.12732
342.4387, 13.07910
342.9208, 15.43188
343.4030, 17.42041
343.8851, 19.10217
344.3672, 22.27893
344.8493, 30.49158
345.3314, 49.61401
345.8135, 60.58215
346.2957, 56.86279
346.7778, 50.83069
347.2599, 50.70068
347.7420, 56.55579
348.2241, 63.66089
348.7062, 67.92444
349.1884, 69.27124
349.6705, 70.24182
350.1526, 67.56421
350.6347, 69.49182
351.1168, 82.52490
351.5989, 99.88159
352.0811, 111.3484
352.5632, 111.4471
353.0453, 105.3182
353.5274, 104.7449
354.0095, 112.5887
354.4916, 119.6833
354.9738, 121.6598
355.4559, 122.5824
355.9380, 124.4205
356.4201, 127.4576
356.9022, 133.0256
357.3843, 146.0931
357.8665, 163.9437
358.3486, 171.9161
358.8307, 164.3221
359.3128, 154.7157
359.7949, 156.5211
360.2770, 166.5287
360.7592, 172.8605
361.2413, 167.3811
361.7234, 159.0432
362.2055, 156.4829
362.6876, 159.5391
363.1697, 164.6279
363.6519, 169.6508
364.1340, 175.4714
364.6161, 185.2308
365.0982, 203.6676
365.5803, 218.4647
366.0624, 225.4852
366.5446, 227.0500
367.0267, 223.2454
367.5088, 214.5790
367.9909, 209.8668
368.4730, 223.0914
368.9551, 265.6842
369.4373, 287.2654
369.9194, 268.4622
370.4015, 249.3516
370.8836, 253.3634
371.3657, 275.6340
371.8478, 297.8243
372.3300, 307.2814
372.8121, 306.3358
373.2942, 308.0206
373.7763, 314.3658
374.2584, 320.3875
374.7405, 325.0253
375.2227, 328.9242
375.7048, 332.4955
376.1869, 335.8425
376.6690, 339.6732
377.1511, 344.6178
377.6332, 350.6428
378.1154, 358.8562
378.5975, 372.0323
379.0796, 384.5000
379.5617, 393.2360
380.0438, 398.0083
380.5259, 398.3918
381.0081, 388.2833
381.4902, 377.4277
381.9723, 383.1891
382.4544, 406.6470
382.9365, 426.3937
383.4186, 426.6389
383.9008, 414.9177
384.3829, 416.2578
384.8650, 441.0854
385.3471, 463.1938
385.8292, 468.9148
386.3113, 464.8629
386.7935, 462.0209
387.2756, 463.1710
387.7577, 468.7197
388.2398, 479.8909
388.7219, 499.5803
389.2040, 516.0200
389.6862, 530.5317
390.1683, 540.9303
390.6504, 543.0186
391.1325, 539.9283
391.6146, 540.0233
392.0967, 549.3032
392.5789, 565.1975
393.0610, 576.3374
393.5431, 576.6791
394.0252, 581.8406
394.5073, 595.5586
394.9894, 613.9426
395.4716, 634.9437
395.9537, 657.5779
396.4358, 679.5654
396.9179, 697.7410
397.4000, 711.9829
397.8821, 728.0647
398.3643, 748.1711
398.8464, 768.1396
399.3285, 786.1411
399.8106, 801.9890
400.2927, 815.1064
400.7748, 821.0404
401.2569, 826.6497
401.7390, 840.6375
402.2212, 862.6588
402.7033, 887.6864
403.1854, 914.4760
403.6675, 941.7251
404.1496, 965.4834
404.6317, 983.5063
405.1139, 1003.982
405.5960, 1034.055
406.0781, 1065.249
406.5602, 1086.810
407.0423, 1097.127
407.5244, 1103.023
408.0066, 1110.382
408.4887, 1118.628
408.9708, 1134.824
409.4529, 1164.692
409.9350, 1195.516
410.4171, 1226.109
410.8993, 1254.390
411.3814, 1277.667
411.8635, 1294.810
412.3456, 1306.591
412.8277, 1313.950
413.3098, 1315.931
413.7920, 1316.801
414.2741, 1316.009
414.7562, 1315.162
415.2383, 1315.057
415.7204, 1315.753
416.2025, 1317.039
416.6847, 1319.762
417.1668, 1322.837
417.6489, 1324.994
418.1310, 1327.175
418.6131, 1322.734
419.0952, 1304.761
419.5774, 1278.100
420.0595, 1254.440
420.5416, 1230.168
421.0237, 1215.479
421.5058, 1166.572
421.9879, 1164.357
422.4701, 1155.907
422.9522, 1141.562
423.4343, 1103.636
423.9164, 1096.172
424.3985, 1076.509
424.8806, 1056.360
425.3628, 1053.230
425.8449, 995.0652
426.3270, 966.9034
426.8091, 941.6907
427.2912, 915.5154
427.7733, 886.4220
428.2555, 855.3945
428.7376, 823.0769
429.2197, 787.4894
429.7018, 755.9480
430.1839, 733.0366
430.6660, 712.1584
431.1482, 690.0601
431.6303, 665.7714
432.1124, 637.9985
432.5945, 604.4023
433.0766, 567.1379
433.5587, 530.5233
434.0409, 494.0658
434.5230, 461.2876
435.0051, 433.6586
435.4872, 412.0504
435.9693, 397.8368
436.4514, 393.7872
436.9336, 391.1659
437.4157, 388.5754
437.8978, 382.9681
438.3799, 366.5122
438.8620, 337.4717
439.3441, 309.0941
439.8263, 297.7299
440.3084, 308.1754
440.7905, 306.1365
441.2726, 282.5933
441.7547, 258.5695
442.2368, 243.8263
442.7190, 234.9961
443.2011, 223.4230
443.6832, 204.6172
444.1653, 184.8728
444.6474, 179.3491
445.1295, 194.5078
445.6117, 202.5619
446.0938, 193.9093
446.5759, 181.3074
447.0580, 169.1755
447.5401, 159.3247
448.0222, 152.6064
448.5044, 153.0881
448.9865, 156.1112
449.4686, 152.0845
449.9507, 140.1825
450.4328, 129.8215
450.9149, 126.3248
451.3971, 126.9823
451.8792, 125.5011
452.3613, 120.6193
452.8434, 116.8584
453.3255, 116.7548
453.8076, 117.8690
454.2898, 116.2216
454.7719, 111.8300
455.2540, 109.9407
455.7361, 116.3208
456.2182, 130.4778
456.7003, 135.7472
457.1825, 121.2819
457.6646, 110.1746
458.1467, 110.1552
458.6288, 113.6469
459.1109, 110.9265
459.5930, 99.40796
460.0752, 86.70032
460.5573, 82.07324
461.0394, 85.55798
461.5215, 90.14648
462.0036, 97.44348
462.4857, 102.5470
462.9679, 101.0342
463.4500, 95.30359
463.9321, 90.48560
464.4142, 87.81885
464.8963, 86.65039
465.3784, 87.92603
465.8606, 90.49280
466.3427, 90.39355
466.8248, 86.25659
467.3069, 79.41333
467.7890, 70.56592
468.2711, 57.23645
468.7533, 52.34753
469.2354, 65.79126
469.7175, 78.15869
470.1996, 75.85950
470.6817, 64.26868
471.1638, 58.07495
471.6459, 65.64172
472.1281, 79.12048
472.6102, 78.48657
473.0923, 56.40747
473.5744, 40.96826
474.0565, 41.72009
474.5386, 45.53552
475.0208, 45.60767
475.5029, 42.05615
475.9850, 38.28052
476.4671, 37.16309
476.9492, 36.54724
477.4313, 31.15967
477.9135, 20.93530
478.3956, 14.85840
478.8777, 18.45068
479.3598, 27.10120
479.8419, 31.27075
480.3240, 30.41052
480.8062, 28.10632
481.2883, 24.16431
481.7704, 19.69824
482.2525, 14.83594
482.7346, 10.19165
483.2167, 7.900757
483.6989, 10.11023
484.1810, 15.33826
484.6631, 15.35168
485.1452, 5.156982
485.6273, 1.952637
486.1094, 1.169800
486.5916, 1.060913
487.0737, 1.368774
487.5558, 8.639038
488.0379, 14.87805
488.5200, 15.29126
489.0021, 11.05090
489.4843, 5.338013
489.9664, 2.068359
490.4485, 9.727783
490.9306, 19.34998
491.4127, 27.46545
491.8948, 26.76611
492.3770, 14.49011
492.8591, 0.2731930
493.3412, 20.68433
493.8233, 38.79614
494.3054, 42.17676
494.7875, 30.82153
495.2697, 17.64075
495.7518, 13.67371
496.2339, 18.00647
496.7160, 19.17249
497.1981, 15.16138
497.6802, 10.47119
498.1624, 2.615479
498.6445, 3.699829
499.1266, 2.695679
499.6087, 6.171265
500.0908, 15.88892
500.5729, 20.03125
501.0551, 19.70483
501.5372, 19.50513
502.0193, 19.49072
502.5014, 20.21997
502.9835, 24.83398
503.4656, 29.39758
503.9478, 23.77478
504.4299, 1.693604
504.9120, 18.66882
505.3941, 7.172241
505.8762, 14.57312
506.3583, 22.94739
506.8405, 14.90295
507.3226, 2.260498
507.8047, 4.961426
508.2868, 7.185669
508.7689, 9.904663
509.2510, 12.34863
509.7332, 16.50452
510.2153, 25.60522
510.6974, 34.74341
511.1795, 38.48218
511.6616, 36.19666
512.1437, 33.09875
512.6259, 33.55762
513.1080, 36.88098
513.5901, 40.39001
514.0722, 43.79480
514.5543, 48.69128
515.0364, 58.13354
515.5186, 68.74133
516.0007, 72.03003
516.4828, 63.66431
516.9649, 57.33337
517.4470, 57.91211
517.9291, 62.24951
518.4113, 67.79004
518.8934, 73.76221
519.3755, 79.23816
519.8576, 83.32605
520.3397, 86.36292
520.8218, 90.88342
521.3040, 99.34973
521.7861, 105.0402
522.2682, 107.4255
522.7503, 106.5757
523.2324, 100.0038
523.7145, 88.66711
524.1967, 80.80127
524.6788, 82.41956
525.1609, 91.42578
525.6430, 105.3011
526.1251, 124.1436
526.6072, 140.9172
527.0894, 152.2828
527.5715, 159.5096
528.0536, 165.4417
528.5357, 170.5449
529.0178, 173.5465
529.4999, 171.2721
529.9821, 169.1992
530.4642, 171.5585
530.9463, 178.1063
531.4284, 187.6704
531.9105, 200.3149
532.3926, 212.6219
532.8748, 211.8604
533.3569, 189.6583
533.8390, 180.7185
534.3211, 204.6537
534.8032, 231.6732
535.2853, 241.7188
535.7675, 236.8969
536.2496, 231.5957
536.7317, 230.8696
537.2138, 233.4429
537.6959, 240.0348
538.1780, 249.2999
538.6602, 254.4725
539.1423, 252.3785
539.6244, 248.3546
540.1065, 250.7638
540.5886, 262.5785
541.0707, 270.1399
541.5529, 273.5023
542.0350, 273.0640
542.5171, 265.4658
542.9992, 254.9969
543.4813, 247.8778
543.9634, 246.8568
544.4456, 250.9515
544.9277, 261.0081
545.4098, 276.4850
545.8919, 285.1919
546.3740, 285.4771
546.8561, 281.0768
547.3383, 271.7526
547.8204, 259.7708
548.3025, 250.7100
548.7846, 246.0358
549.2667, 243.0284
549.7488, 241.2892
550.2310, 239.9960
550.7131, 237.3439
551.1952, 232.2892
551.6773, 226.7706
552.1594, 223.3320
552.6415, 222.8429
553.1237, 224.8027
553.6058, 231.3420
554.0879, 234.8811
554.5700, 231.5892
555.0521, 227.2693
555.5342, 227.8173
556.0164, 233.7673
556.4985, 238.5287
556.9806, 236.4481
557.4627, 229.9424
557.9448, 222.8741
558.4269, 215.8644
558.9091, 212.7125
559.3912, 216.3571
559.8733, 222.6630
560.3554, 222.7885
560.8375, 211.0662
561.3196, 204.9861
561.8018, 211.3574
562.2839, 219.7622
562.7660, 222.5797
563.2481, 220.1094
563.7302, 213.8604
564.2123, 205.3109
564.6945, 198.7836
565.1766, 202.4521
565.6587, 216.5942
566.1408, 223.4506
566.6229, 218.0011
567.1050, 209.3151
567.5872, 201.0452
568.0693, 194.8131
568.5514, 196.9304
569.0335, 215.5735
569.5156, 233.9833
569.9977, 244.6270
570.4799, 249.9504
570.9620, 251.8185
571.4441, 251.2920
571.9262, 252.0302
572.4083, 258.3577
572.8904, 269.3051
573.3726, 273.2915
573.8547, 264.8473
574.3368, 259.1332
574.8189, 260.3564
575.3010, 265.2549
575.7831, 273.0107
576.2653, 283.0278
576.7473, 289.9155
577.2294, 268.6327
577.7115, 282.1316
578.1937, 290.4298
578.6758, 293.8077
579.1579, 277.5225
579.6400, 286.6317
580.1221, 285.5659
580.6042, 284.0850
581.0864, 296.7747
581.5685, 283.3585
582.0506, 295.8263
582.5327, 297.9652
583.0148, 304.8339
583.4969, 301.4661
583.9791, 305.2710
584.4612, 307.4755
584.9433, 307.6819
585.4254, 308.1459
585.9075, 308.3711
586.3896, 304.7136
586.8718, 295.5518
587.3539, 289.5624
587.8360, 293.8174
588.3181, 305.4771
588.8002, 313.5394
589.2823, 319.4274
589.7645, 319.9180
590.2466, 311.1064
590.7287, 299.2346
591.2108, 287.8119
591.6929, 278.2288
592.1750, 272.8259
592.6572, 274.7809
593.1393, 280.2487
593.6214, 278.1609
594.1035, 267.0646
594.5856, 256.9803
595.0677, 248.4177
595.5499, 244.0798
596.0320, 251.3868
596.5141, 266.4165
596.9962, 270.5822
597.4783, 249.6750
597.9604, 230.7393
598.4426, 229.0970
598.9247, 236.7245
599.4068, 242.2338
599.8889, 242.8737
600.3710, 241.9432
600.8531, 242.8468
601.3353, 244.9991
601.8174, 244.5399
602.2995, 239.3369
602.7816, 236.4768
603.2637, 239.8658
603.7458, 245.4181
604.2280, 250.3629
604.7101, 254.4554
605.1922, 256.3176
605.6743, 253.4395
606.1564, 249.5461
606.6385, 248.5094
607.1207, 249.0991
607.6028, 247.9406
608.0849, 244.2010
608.5670, 238.5919
609.0491, 231.6726
609.5313, 223.1172
610.0134, 215.8134
610.4955, 207.5802
610.9776, 203.7615
611.4597, 210.0293
611.9418, 219.5359
612.4240, 224.2491
612.9061, 222.2377
613.3882, 214.9290
613.8703, 196.1869
614.3524, 175.9774
614.8345, 171.7483
615.3167, 181.6731
615.7988, 188.0315
616.2809, 181.4807
616.7630, 169.4382
617.2451, 167.7148
617.7272, 183.9648
618.2094, 188.7938
618.6915, 173.7242
619.1736, 156.2310
619.6557, 139.8677
620.1378, 126.2317
620.6199, 117.6990
621.1021, 115.5284
621.5842, 115.0177
622.0663, 112.6857
622.5484, 109.1488
623.0305, 105.0292
623.5126, 100.5294
623.9948, 98.45105
624.4769, 101.3707
624.9590, 106.3521
625.4411, 104.8030
625.9232, 89.99622
626.4053, 81.02332
626.8875, 82.47559
627.3696, 84.59827
627.8517, 82.87573
628.3338, 77.90955
628.8159, 71.07043
629.2980, 62.05444
629.7802, 54.65295
630.2623, 54.95349
630.7444, 59.85120
631.2265, 59.32520
631.7086, 51.95251
632.1907, 45.09607
632.6729, 43.95923
633.1550, 47.17529
633.6371, 49.46594
634.1192, 50.41406
634.6013, 50.97852
635.0834, 52.89441
635.5656, 52.85693
636.0477, 47.02881
636.5298, 37.72241
637.0119, 30.73743
637.4940, 29.24121
637.9761, 29.39453
638.4583, 26.25757
638.9404, 21.15027
639.4225, 18.73254
639.9046, 19.81360
640.3867, 22.34729
640.8688, 25.17676
641.3510, 28.02991
641.8331, 29.49487
642.3152, 26.04053
642.7973, 26.41101
643.2794, 34.90503
643.7615, 43.64221
644.2437, 47.95789
644.7258, 48.16052
645.2079, 46.12488
645.6900, 42.13123
646.1721, 37.73315
646.6542, 36.74304
647.1364, 36.92163
647.6185, 28.34521
648.1006, 8.892578
648.5827, 7.885254
649.0648, 10.71252
649.5469, 2.744019
650.0291, 4.5044001E-02
650.5112, 8.531006
650.9933, 13.30579
651.4754, 10.61597
651.9575, 7.051147
652.4396, 7.348633
652.9218, 10.25989
653.4039, 11.21118
653.8860, 7.102539
654.3681, 3.105835
654.8502, 5.644043
655.3323, 12.50403
655.8145, 18.16418
656.2966, 21.70386
656.7787, 22.78967
657.2608, 21.13696
657.7429, 16.86511
658.2250, 10.08936
658.7072, 3.955078
659.1893, 11.90649
659.6714, 9.875488
660.1535, 5.112427
660.6356, 0.6818850
661.1177, 3.180298
661.5999, 6.859741
662.0820, 10.77405
662.5641, 13.84277
663.0462, 15.75012
663.5283, 15.97339
664.0104, 13.53918
664.4926, 8.314697
664.9747, 0.4984130
665.4568, 14.48535
665.9389, 30.03821
666.4210, 35.11841
666.9031, 24.27332
667.3853, 16.31775
667.8674, 16.04468
668.3495, 15.11987
668.8316, 5.245605
669.3137, 7.327637
669.7958, 9.124023
670.2780, 6.000488
670.7601, 24.22742
671.2422, 39.91846
671.7243, 52.17554
672.2064, 59.11902
672.6885, 61.11951
673.1707, 59.89709
673.6528, 55.94495
674.1349, 52.43372
674.6170, 57.50940
675.0991, 74.13733
675.5812, 84.88806
676.0634, 84.66943
676.5455, 85.04004
677.0276, 92.15735
677.5097, 103.8333
677.9918, 116.9049
678.4739, 131.0453
678.9561, 146.6364
679.4382, 165.0891
679.9203, 184.0507
680.4024, 201.2356
680.8845, 216.9490
681.3666, 232.0110
681.8488, 246.7856
682.3309, 263.2466
682.8130, 284.8367
683.2951, 311.3596
683.7772, 339.3251
684.2593, 368.6995
684.7415, 398.9546
685.2236, 430.1492
685.7057, 461.8551
686.1878, 492.7205
686.6699, 521.7306
687.1520, 555.0400
687.6342, 596.5669
688.1163, 639.4950
688.5984, 676.9200
689.0805, 714.5029
689.5626, 762.5825
690.0447, 823.4622
690.5269, 888.2859
691.0090, 946.6614
691.4911, 1002.272
691.9732, 1066.405
692.4553, 1139.096
692.9374, 1215.348
693.4196, 1295.666
693.9017, 1372.503
694.3838, 1434.260
694.8659, 1477.725
695.3480, 1534.464
695.8301, 1621.149
696.3123, 1699.907
696.7944, 1761.810
697.2765, 1812.574
697.7586, 1855.546
698.2407, 1892.000
698.7228, 1924.594
699.2050, 1958.123
699.6871, 1985.496
700.1692, 1999.759
700.6513, 2000.842
701.1334, 1988.419
701.6155, 1962.477
702.0977, 1922.418
702.5798, 1865.365
703.0619, 1794.668
703.5440, 1733.695
704.0261, 1692.502
704.5082, 1636.476
704.9904, 1543.958
705.4725, 1450.341
705.9546, 1380.296
706.4367, 1327.133
706.9188, 1270.121
707.4009, 1203.664
707.8831, 1134.767
708.3652, 1064.420
708.8473, 994.3467
709.3294, 925.6956
709.8115, 859.2319
710.2936, 797.8014
710.7758, 743.2249
711.2579, 692.2632
711.7400, 637.9084
712.2221, 580.4117
712.7042, 529.3535
713.1863, 485.0339
713.6685, 450.0327
714.1506, 430.9418
714.6327, 419.4260
715.1148, 393.9102
715.5969, 345.6436
716.0790, 309.2085
716.5612, 293.6140
717.0433, 281.7092
717.5253, 266.0654
718.0074, 248.3303
718.4896, 231.1534
718.9717, 215.2637
719.4538, 201.3871
719.9359, 191.9961
720.4180, 184.0615
720.9001, 170.1542
721.3823, 151.8685
721.8644, 140.1584
722.3465, 139.4341
722.8286, 140.3840
723.3107, 130.2212
723.7928, 108.9883
724.2750, 94.96509
724.7571, 91.36877
725.2392, 89.17480
725.7213, 88.06482
726.2034, 86.28235
726.6855, 79.28552
727.1677, 68.86304
727.6498, 67.24744
728.1319, 90.50232
728.6140, 109.0859
729.0961, 103.2670
729.5782, 86.85327
730.0604, 74.79443
730.5425, 69.80688
731.0246, 70.66870
731.5067, 77.39600
731.9888, 86.36560
732.4709, 90.18677
732.9531, 89.15906
733.4352, 89.92261
733.9173, 93.47961
734.3994, 97.71167
734.8815, 101.1143
735.3636, 104.5217
735.8458, 110.5586
736.3279, 123.8506
736.8100, 129.6327
737.2921, 119.0519
737.7742, 110.9292
738.2563, 116.3865
738.7385, 128.2068
739.2206, 135.1771
739.7027, 134.8302
740.1848, 134.7311
740.6669, 141.5189
741.1490, 149.6289
741.6312, 152.9403
742.1133, 151.7523
742.5954, 145.7917
743.0775, 135.4712
743.5596, 127.4772
744.0417, 129.5010
744.5239, 140.3276
745.0060, 150.7405
745.4881, 161.1710
745.9702, 170.8601
746.4523, 182.0850
746.9344, 190.5974
747.4166, 191.2233
747.8987, 185.0924
748.3808, 179.6630
748.8629, 172.1300
749.3450, 169.8413
749.8271, 179.2904
750.3093, 190.0504
750.7914, 194.4121
751.2735, 193.1261
751.7556, 190.1932
752.2377, 187.0812
752.7198, 181.6929
753.2020, 169.2153
753.6841, 154.3529
754.1662, 147.1133
754.6483, 147.3561
755.1304, 148.7518
755.6125, 149.0585
756.0947, 148.5699
756.5768, 148.1812
757.0589, 147.5840
757.5410, 144.3732
758.0231, 137.9348
758.5052, 130.9135
758.9874, 123.4948
759.4695, 116.1183
759.9516, 109.9163
760.4337, 104.8407
760.9158, 97.76392
761.3979, 84.32336
761.8801, 73.58423
762.3622, 70.13940
762.8443, 70.21729
763.3264, 72.00562
763.8085, 73.77637
764.2906, 71.71606
764.7728, 63.41553
765.2549, 51.23596
765.7370, 35.46008
766.2191, 18.52319
766.7012, 7.878784
767.1833, 4.259888
767.6655, 4.710815
768.1476, 7.908691
768.6297, 12.96704
769.1118, 18.58704
769.5939, 25.50500
770.0760, 28.93982
770.5582, 26.30408
771.0403, 24.60913
771.5224, 30.98975
772.0045, 36.86401
772.4866, 28.13489
772.9688, 3.586670
773.4509, 7.111328
773.9330, 16.22559
774.4151, 37.42249
774.8972, 35.69214
775.3793, 25.89941
775.8615, 26.83264
776.3436, 38.54272
776.8257, 47.49561
777.3078, 45.11377
777.7899, 36.92517
778.2720, 27.35034
778.7542, 18.11682
779.2363, 14.86243
779.7184, 18.05481
780.2005, 23.39270
780.6826, 28.47534
781.1647, 33.31262
781.6469, 38.22119
782.1290, 43.75745
782.6111, 46.21765
783.0932, 44.01428
783.5753, 41.78638
784.0574, 39.95178
784.5396, 40.12744
785.0217, 46.24414
785.5038, 59.05127
785.9859, 66.06958
786.4680, 63.68481
786.9501, 57.98645
787.4323, 46.01611
787.9144, 35.32678
788.3965, 36.30164
788.8786, 46.84265
789.3607, 53.99048
789.8428, 49.45215
790.3250, 42.10803
790.8071, 40.82080
791.2892, 43.47241
791.7713, 46.85986
792.2534, 50.13916
792.7355, 51.20044
793.2177, 48.75745
793.6998, 44.97827
794.1819, 43.99390
794.6640, 45.93018
795.1461, 46.58325
795.6282, 46.73401
796.1104, 41.81433
796.5925, 27.06653
797.0746, 10.60425
797.5567, 3.487549
798.0388, 6.523438
798.5209, 8.289429
799.0031, 5.973511
799.4852, 6.263306
799.9673, 15.64709
800.4494, 23.66333
800.9315, 18.64087
801.4136, 4.978271
801.8958, 1.080322
802.3779, 10.65771
802.8600, 19.31360
803.3421, 6.356812
803.8242, 12.52454
804.3063, 18.94995
804.7885, 14.89587
805.2706, 10.51208
805.7527, 9.944458
806.2348, 11.27380
806.7169, 13.13281
807.1990, 15.00659
807.6812, 14.05396
808.1633, 10.44055
808.6454, 9.774658
809.1275, 14.40100
809.6096, 17.70471
810.0917, 12.01270
810.5739, 0.8358150
811.0560, 6.248535
811.5381, 0.3966060
812.0202, 3.137207
812.5023, 4.923218
812.9844, 11.16931
813.4666, 4.298706
813.9487, 8.710693
814.4308, 13.36572
814.9129, 5.569946
815.3950, 0.3834230
815.8771, 0.4910890
816.3593, 1.867920
816.8414, 0.1201170
817.3235, 3.358276
817.8056, 6.767578
818.2877, 9.558716
818.7698, 11.16040
819.2520, 8.866943
819.7341, 7.562622
820.2162, 14.87512
820.6983, 26.75928
821.1804, 35.53027
821.6625, 39.69629
822.1447, 39.11938
822.6268, 33.12158
823.1089, 25.68127
823.5910, 25.54541
824.0731, 32.27234
824.5552, 34.62915
825.0374, 31.25208
825.5195, 28.94836
826.0016, 31.42432
826.4837, 34.74316
826.9658, 32.31885
827.4479, 23.20752
827.9301, 20.94189
828.4122, 33.73706
828.8943, 40.34985
829.3764, 28.41248
829.8585, 16.24988
830.3406, 18.57361
830.8228, 31.69409
831.3049, 42.04919
831.7870, 49.05225
832.2691, 51.50427
832.7512, 43.62183
833.2333, 36.22412
833.7155, 38.76221
834.1976, 47.31702
834.6797, 54.41760
835.1618, 57.81958
835.6439, 58.71765
836.1260, 54.94604
836.6082, 51.45837
837.0903, 57.31409
837.5724, 68.19849
838.0545, 72.36865
838.5366, 68.17834
839.0187, 63.38855
839.5009, 63.52844
839.9830, 67.72400
840.4651, 75.30408
840.9472, 85.96570
841.4293, 93.82507
841.9114, 98.14307
842.3936, 101.8845
842.8757, 107.1558
843.3578, 110.9425
843.8399, 107.1799
844.3220, 94.27185
844.8041, 90.54639
845.2863, 102.4536
845.7684, 111.7173
846.2505, 113.4147
846.7326, 111.6007
847.2147, 110.0033
847.6968, 107.9026
848.1790, 102.0233
848.6611, 87.10376
849.1432, 76.93030
849.6253, 77.22607
850.1074, 80.00171
850.5895, 79.09888
851.0717, 77.58972
851.5538, 82.23926
852.0359, 94.40955
852.5180, 105.3153
853.0001, 110.1829
853.4822, 111.2334
853.9644, 111.3549
854.4465, 108.6221
854.9286, 97.15820
855.4107, 78.27686
855.8928, 61.38342
856.3749, 51.76306
856.8571, 49.57593
857.3392, 59.44763
857.8213, 76.92517
858.3034, 85.83276
858.7855, 85.43591
859.2676, 82.42480
859.7497, 79.32214
860.2318, 77.51904
860.7139, 78.70752
861.1960, 82.05090
861.6782, 77.74084
862.1603, 64.40149
862.6424, 54.39722
863.1245, 50.20288
863.6066, 49.18323
864.0887, 49.29871
864.5709, 51.10205
865.0530, 57.19116
865.5351, 74.10242
866.0172, 81.42419
866.4993, 69.61487
866.9814, 58.68420
867.4636, 57.04346
867.9457, 59.13232
868.4278, 57.87866
868.9099, 52.47900
869.3920, 49.71545
869.8741, 55.19458
870.3563, 58.79883
870.8384, 51.74512
871.3205, 44.77588
871.8026, 49.07397
872.2847, 61.02917
872.7668, 71.32825
873.2490, 76.06787
873.7311, 74.30298
874.2132, 58.96765
874.6953, 43.73608
875.1774, 45.47290
875.6595, 57.58752
876.1417, 66.51440
876.6238, 69.04492
877.1059, 68.57275
877.5880, 66.93066
878.0701, 65.72827
878.5522, 68.08728
879.0344, 72.77637
879.5165, 76.54993
879.9986, 79.49353
880.4807, 80.01843
880.9628, 75.64160
881.4449, 69.16272
881.9271, 65.64758
882.4092, 65.55664
882.8913, 75.11243
883.3734, 95.61462
883.8555, 113.6835
884.3376, 127.1985
884.8198, 134.4818
885.3019, 132.6115
885.7840, 124.8314
886.2661, 122.2424
886.7482, 125.9468
887.2303, 131.8285
887.7125, 141.2222
888.1946, 150.7035
888.6767, 159.6044
889.1588, 167.1071
889.6409, 171.6349
890.1230, 173.2762
890.6052, 175.3440
891.0873, 178.3110
891.5694, 181.1996
892.0515, 182.7495
892.5336, 185.2368
893.0157, 189.2316
893.4979, 195.5348
893.9800, 207.5134
894.4621, 227.6556
894.9442, 239.7972
895.4263, 228.8353
895.9084, 218.1151
896.3906, 224.6732
896.8727, 238.0380
897.3548, 245.1522
897.8369, 245.1010
898.3190, 243.7294
898.8011, 242.8763
899.2833, 244.3419
899.7654, 253.5710
900.2475, 263.3348
900.7296, 262.7222
901.2117, 254.4713
901.6938, 247.1840
902.1760, 243.5775
902.6581, 240.8315
903.1402, 235.7064
903.6223, 230.8369
904.1044, 232.2471
904.5865, 237.8862
905.0687, 241.4557
905.5508, 241.9992
906.0329, 239.7076
906.5150, 234.5333
906.9971, 229.9171
907.4792, 230.9364
907.9614, 236.7128
908.4435, 234.5420
908.9256, 224.3431
909.4077, 216.0730
909.8898, 212.6708
910.3719, 210.0054
910.8541, 204.9146
911.3362, 198.5092
911.8183, 189.0764
912.3004, 175.6074
912.7825, 171.9023
913.2646, 182.5958
913.7468, 190.5641
914.2289, 187.5907
914.7110, 180.2495
915.1931, 177.0876
915.6752, 177.7987
916.1573, 172.3187
916.6395, 157.9327
917.1216, 142.3681
917.6037, 122.7732
918.0858, 106.5794
918.5679, 100.4136
919.0500, 99.39935
919.5322, 94.84479
920.0143, 85.82178
920.4964, 78.09601
920.9785, 71.78558
921.4606, 67.13251
921.9427, 64.23584
922.4249, 63.26746
922.9070, 64.94354
923.3891, 68.14294
923.8712, 69.29669
924.3533, 68.27283
924.8354, 64.73895
925.3176, 57.72339
925.7997, 48.28564
926.2818, 31.11652
926.7639, 15.81012
927.2460, 19.01562
927.7281, 37.98279
928.2103, 47.84979
928.6924, 34.63440
929.1745, 17.20099
929.6566, 2.642700
930.1387, 6.831116
930.6208, 6.352539
931.1030, 0.1246340
931.5851, 5.524597
932.0672, 7.717041
932.5493, 7.280884
933.0314, 3.230530
933.5135, 1.518677
933.9957, 3.345398
934.4778, 3.253784
934.9599, 2.837708
935.4420, 2.086243
935.9241, 0.2785640
936.4063, 4.345886
936.8884, 4.938721
937.3705, 7.598145
937.8526, 22.65826
938.3347, 15.92413
938.8168, 4.537720
939.2990, 13.54193
939.7811, 7.818481
940.2632, 0.9157710
940.7453, 1.034424
941.2274, 4.659302
941.7095, 5.236328
942.1917, 4.800598
942.6738, 14.25909
943.1559, 31.72302
943.6380, 39.56525
944.1201, 32.97272
944.6022, 20.81757
945.0844, 9.330933
945.5665, 0.8421630
946.0486, 3.179382
946.5307, 15.51251
947.0128, 24.56689
947.4949, 29.51270
947.9771, 31.52985
948.4592, 30.70532
948.9413, 29.40222
949.4234, 30.32349
949.9055, 32.85913
950.3876, 33.40826
950.8698, 31.34277
951.3519, 34.62769
951.8340, 46.18909
952.3161, 51.92297
952.7982, 42.55634
953.2803, 30.28009
953.7625, 34.45538
954.2446, 54.10217
954.7267, 58.99554
955.2088, 43.31232
955.6909, 34.22980
956.1730, 38.50482
956.6552, 43.60437
957.1373, 41.63348
957.6194, 36.25818
958.1015, 34.97546
958.5836, 38.90247
959.0657, 37.60309
959.5479, 26.77429
960.0300, 20.31018
960.5121, 23.42273
960.9942, 28.29498
961.4763, 30.03485
961.9584, 29.13550
962.4406, 26.98175
962.9227, 24.12384
963.4048, 17.93317
963.8869, 0.6065670
964.3690, 8.207642
964.8511, 2.247314
965.3333, 17.53760
965.8154, 27.41016
966.2975, 32.18518
966.7796, 33.32007
967.2617, 31.34479
967.7438, 24.54431
968.2260, 0.3608400
968.7081, 13.57147
969.1902, 8.881653
969.6723, 36.53760
970.1544, 36.02637
970.6365, 12.41901
971.1187, 0.6617430
971.6008, 5.885010
972.0829, 11.65271
972.5650, 13.98468
973.0471, 15.60901
973.5292, 19.17719
974.0114, 21.77014
974.4935, 17.17023
974.9756, 6.713135
975.4577, 4.719055
975.9398, 25.34247
976.4219, 36.61810
976.9041, 22.57074
977.3862, 8.336060
977.8683, 12.08447
978.3504, 22.27448
978.8325, 20.12115
979.3146, 4.945313
979.7968, 3.377014
980.2789, 8.777832
980.7610, 16.17926
981.2431, 5.729065
981.7252, 5.824646
982.2073, 8.650635
982.6895, 4.028076
983.1716, 8.146912
983.6537, 26.69916
984.1358, 36.89130
984.6179, 25.40668
985.1000, 16.10968
985.5822, 21.42407
986.0643, 29.09180
986.5464, 30.05896
987.0285, 25.97906
987.5106, 20.47363
987.9927, 14.10205
988.4749, 9.738831
988.9570, 9.750000
989.4391, 8.550171
989.9212, 0.6806030
990.4033, 6.397278
990.8854, 3.463867
991.3676, 4.338989
991.8497, 5.209961
992.3318, 3.585144
992.8139, 10.94147
993.2960, 16.18152
993.7781, 14.06781
994.2603, 5.784302
994.7424, 27.60986
995.2245, 35.59576
995.7066, 32.48907
996.1887, 29.15155
996.6708, 28.69147
997.1530, 27.25714
997.6351, 21.84882
998.1172, 17.19653
998.5993, 17.67572
999.0814, 19.20007
999.5635, 14.62775
1000.046, 7.989014
1000.528, 11.36572
1001.010, 29.01697
1001.492, 43.21246
1001.974, 44.66559
1002.456, 41.88861
1002.938, 35.92517
1003.420, 31.11517
1003.903, 35.47485
1004.385, 44.26678
1004.867, 43.62750
1005.349, 28.69501
1005.831, 16.28363
1006.313, 11.46436
1006.795, 14.27374
1007.277, 32.31470
1007.759, 52.03571
1008.242, 58.85162
1008.724, 55.19659
1009.206, 51.14374
1009.688, 49.47491
1010.170, 46.45239
1010.652, 36.73016
1011.134, 29.63147
1011.616, 32.46558
1012.099, 38.91040
1012.581, 43.99084
1013.063, 46.84644
1013.545, 46.94025
1014.027, 43.77936
1014.509, 40.78546
1014.991, 38.24249
1015.473, 37.52344
1015.955, 41.64325
1016.438, 46.05267
1016.920, 44.61877
1017.402, 40.04242
1017.884, 41.73810
1018.366, 53.65735
1018.848, 57.48016
1019.330, 36.79468
1019.812, 18.98859
1020.294, 19.25781
1020.777, 26.35107
1021.259, 32.22491
1021.741, 35.53143
1022.223, 34.83136
1022.705, 30.65106
1023.187, 26.54083
1023.669, 24.41357
1024.151, 21.71503
1024.634, 14.54230
1025.116, 8.994446
1025.598, 11.67810
1026.080, 19.42267
1026.562, 23.90405
1027.044, 25.08167
1027.526, 28.56274
1028.008, 41.48462
1028.490, 49.28619
1028.973, 42.70990
1029.455, 33.76086
1029.937, 30.44379
1030.419, 31.38507
1030.901, 33.70807
1031.383, 37.62048
1031.865, 38.29242
1032.347, 33.27850
1032.830, 27.39624
1033.312, 15.56732
1033.794, 9.556274
1034.276, 24.31134
1034.758, 47.16028
1035.240, 53.99768
1035.722, 41.67340
1036.204, 33.70294
1036.687, 36.00586
1037.169, 36.17993
1037.651, 28.77240
1038.133, 22.83423
1038.615, 27.32465
1039.097, 33.53473
1039.579, 24.36285
1040.061, 1.353577
1040.543, 11.13593
1041.026, 6.231567
1041.508, 19.53235
1041.990, 26.93256
1042.472, 28.38257
1042.954, 20.03821
1043.436, 9.347961
1043.918, 7.987915
1044.400, 15.20105
1044.882, 11.76849
1045.365, 11.35272
1045.847, 21.53558
1046.329, 10.50702
1046.811, 0.8599240
1047.293, 3.647034
1047.775, 2.788086
1048.257, 3.551819
1048.739, 6.115051
1049.222, 7.713928
1049.704, 6.713684
1050.186, 11.17444
1050.668, 23.70813
1051.150, 33.10223
1051.632, 35.59161
1052.114, 34.86005
1052.596, 32.85303
1053.078, 29.52936
1053.561, 23.16455
1054.043, 12.85663
1054.525, 14.05737
1055.007, 28.78271
1055.489, 40.23248
1055.971, 43.30658
1056.453, 41.17145
1056.935, 35.29437
1057.417, 29.43402
1057.900, 32.86578
1058.382, 44.85309
1058.864, 57.66284
1059.346, 70.88477
1059.828, 79.81000
1060.310, 83.38489
1060.792, 84.11243
1061.274, 83.49518
1061.757, 82.08972
1062.239, 80.95886
1062.721, 79.73877
1063.203, 73.78430
1063.685, 66.27533
1064.167, 75.10736
1064.649, 100.1320
1065.131, 117.9861
1065.614, 116.6582
1066.096, 109.0170
1066.578, 111.2014
1067.060, 116.0276
1067.542, 105.6224
1068.024, 89.47498
1068.506, 90.77222
1068.988, 107.4224
1069.470, 121.2706
1069.953, 125.5295
1070.435, 126.8750
1070.917, 132.3465
1071.399, 135.4355
1071.881, 123.9984
1072.363, 109.5359
1072.845, 108.4221
1073.327, 117.1541
1073.809, 125.6085
1074.292, 131.0397
1074.774, 134.8926
1075.256, 137.2070
1075.738, 139.5800
1076.220, 143.6920
1076.702, 147.6704
1077.184, 148.4996
1077.666, 148.9363
1078.148, 155.1467
1078.631, 165.8537
1079.113, 170.0622
1079.595, 160.3478
1080.077, 154.0757
1080.559, 162.9417
1081.041, 169.4942
1081.523, 161.2653
1082.005, 149.1530
1082.488, 143.4250
1082.970, 143.7377
1083.452, 146.9219
1083.934, 154.5522
1084.416, 158.6354
1084.898, 156.3719
1085.380, 153.4579
1085.862, 148.0013
1086.344, 145.8135
1086.827, 153.4079
1087.309, 165.3386
1087.791, 171.4668
1088.273, 171.7698
1088.755, 165.8157
1089.237, 148.8699
1089.719, 138.7625
1090.201, 140.2704
1090.683, 142.4369
1091.166, 139.3489
1091.648, 135.3018
1092.130, 136.2532
1092.612, 141.1529
1093.094, 143.8149
1093.576, 144.1882
1094.058, 142.2707
1094.540, 138.5114
1095.023, 135.6403
1095.505, 134.6706
1095.987, 134.6553
1096.469, 134.5463
1096.951, 133.8324
1097.433, 129.8465
1097.915, 124.5091
1098.397, 131.1666
1098.880, 147.3305
1099.362, 149.8157
1099.844, 135.7067
1100.326, 125.9474
1100.808, 133.5026
1101.290, 143.0354
1101.772, 130.7479
1102.254, 113.0148
1102.736, 122.8466
1103.219, 144.6771
1103.701, 144.4172
1104.183, 126.7675
1104.665, 117.6563
1105.147, 125.5903
1105.629, 134.4379
1106.111, 131.2590
1106.593, 127.5343
1107.075, 133.7599
1107.558, 142.2876
1108.040, 143.2045
1108.522, 140.9571
1109.004, 146.2142
1109.486, 159.4902
1109.968, 167.5335
1110.450, 163.1732
1110.932, 159.8593
1111.415, 160.1193
1111.897, 162.2263
1112.379, 170.7792
1112.861, 178.3142
1113.343, 174.9904
1113.825, 164.2535
1114.307, 159.7038
1114.789, 163.4574
1115.271, 166.9420
1115.754, 172.5066
1116.236, 172.9952
1116.718, 164.9108
1117.200, 155.0383
1117.682, 145.6143
1118.164, 139.7651
1118.646, 143.9128
1119.128, 156.8498
1119.610, 161.6595
1120.093, 157.3328
1120.575, 155.9413
1121.057, 158.8951
1121.539, 162.2971
1122.021, 164.8248
1122.503, 164.0768
1122.985, 156.8952
1123.467, 147.6599
1123.950, 147.0834
1124.432, 152.5232
1124.914, 156.3113
1125.396, 157.3187
1125.878, 150.3937
1126.360, 136.5947
1126.842, 128.6664
1127.324, 133.6341
1127.807, 138.2305
1128.289, 125.7878
1128.771, 110.3439
1129.253, 110.6060
1129.735, 116.4550
1130.217, 111.9811
1130.699, 100.8539
1131.181, 96.85852
1131.663, 102.8800
1132.146, 106.6658
1132.628, 98.45789
1133.110, 93.58142
1133.592, 106.4888
1134.074, 115.2047
1134.556, 98.28265
1135.038, 74.77380
1135.520, 69.29004
1136.002, 79.63928
1136.485, 86.86090
1136.967, 89.79510
1137.449, 89.77429
1137.931, 86.05164
1138.413, 79.17700
1138.895, 65.99359
1139.377, 56.35278
1139.859, 58.69385
1140.342, 64.83484
1140.824, 60.40179
1141.306, 46.37396
1141.788, 34.01477
1142.270, 23.13068
1142.752, 18.31970
1143.234, 20.11487
1143.716, 20.99701
1144.198, 18.08105
1144.681, 15.41486
1145.163, 16.62708
1145.645, 20.26642
1146.127, 25.71179
1146.609, 30.40533
1147.091, 26.03613
1147.573, 16.58429
1148.055, 14.15350
1148.537, 18.84747
1149.020, 20.53827
1149.502, 14.55853
1149.984, 10.02862
1150.466, 19.41040
1150.948, 25.78363
1151.430, 8.696777
1151.912, 10.48053
1152.394, 7.452393
1152.877, 7.112183
1153.359, 13.36896
1153.841, 9.048035
1154.323, 2.467834
1154.805, 9.490540
1155.287, 14.37177
1155.769, 3.603760
1156.251, 5.210266
1156.734, 5.288269
1157.216, 2.701111
1157.698, 0.7869870
1158.180, 0.6516720
1158.662, 6.213074
1159.144, 18.08984
1159.626, 15.26501
1160.108, 5.637512
1160.590, 13.59607
1161.073, 3.366394
1161.555, 6.536194
1162.037, 8.314636
1162.519, 7.128845
1163.001, 8.145081
1163.483, 9.474365
1163.965, 6.672974
1164.447, 0.9143680
1164.929, 7.341064
1165.412, 15.25427
1165.894, 13.02057
1166.376, 1.665161
1166.858, 6.882507
1167.340, 7.377014
1167.822, 4.380615
1168.304, 4.582397
1168.786, 8.717468
1169.269, 7.690247
1169.751, 25.08429
1170.233, 21.87024
1170.715, 8.387878
1171.197, 3.553650
1171.679, 8.551514
1172.161, 12.22815
1172.643, 11.24652
1173.125, 12.27795
1173.608, 17.98267
1174.090, 21.99658
1174.572, 21.86835
1175.054, 21.11835
1175.536, 22.57147
1176.018, 24.35052
1176.500, 22.26306
1176.982, 17.02716
1177.464, 18.80316
1177.947, 27.72589
1178.429, 30.74823
1178.911, 26.63953
1179.393, 20.39832
1179.875, 13.93134
1180.357, 10.39050
1180.839, 12.49603
1181.321, 16.89355
1181.804, 20.45422
1182.286, 22.24182
1182.768, 20.56219
1183.250, 16.26221
1183.732, 8.606628
1184.214, 0.1693120
1184.696, 2.223572
1185.178, 3.180420
1185.661, 9.089661
1186.143, 13.40515
1186.625, 16.13086
1187.107, 15.24701
1187.589, 15.16376
1188.071, 21.71533
1188.553, 27.43915
1189.035, 22.26398
1189.517, 10.35126
1190.000, 4.041138
1190.482, 3.616028
1190.964, 7.814087
1191.446, 18.58173
1191.928, 23.76202
1192.410, 20.46661
1192.892, 21.05487
1193.374, 32.05945
1193.856, 39.03656
1194.339, 24.36639
1194.821, 2.869263
1195.303, 8.959778
1195.785, 30.30322
1196.267, 36.65027
1196.749, 31.42114
1197.231, 25.81458
1197.713, 22.20209
1198.196, 19.12463
1198.678, 15.98773
1199.160, 16.16254
1199.642, 27.56415
1200.124, 34.99048
1200.606, 24.67438
1201.088, 13.36664
1201.570, 15.42688
1202.052, 22.06793
1202.535, 19.39014
1203.017, 9.749084
1203.499, 9.202393
1203.981, 21.54773
1204.463, 27.16150
1204.945, 24.45703
1205.427, 19.00958
1205.909, 10.14880
1206.391, 7.603149
1206.874, 17.25781
1207.356, 28.68225
1207.838, 28.54871
1208.320, 22.09119
1208.802, 26.29199
1209.284, 35.91895
1209.766, 31.14850
1210.248, 17.08319
1210.731, 12.23309
1211.213, 16.62671
1211.695, 22.80225
1212.177, 27.93323
1212.659, 27.47559
1213.141, 18.19714
1213.623, 10.44495
1214.105, 11.21942
1214.587, 13.54724
1215.070, 9.714050
1215.552, 6.045349
1216.034, 9.678833
1216.516, 16.98853
1216.998, 20.58057
1217.480, 20.77905
1217.962, 22.31915
1218.444, 26.00677
1218.927, 28.81573
1219.409, 30.75500
1219.891, 26.97223
1220.373, 14.48340
1220.855, 4.442078
1221.337, 8.321106
1221.819, 20.22510
1222.301, 33.51630
1222.783, 43.99286
1223.266, 39.07825
1223.748, 25.65405
1224.230, 17.41162
1224.712, 15.03900
1225.194, 19.14862
1225.676, 28.55933
1226.158, 34.85999
1226.640, 32.27057
1227.122, 29.01898
1227.605, 27.29260
1228.087, 26.27118
1228.569, 23.54742
1229.051, 21.87585
1229.533, 23.99518
1230.015, 28.31140
1230.497, 34.39056
1230.979, 41.67633
1231.462, 41.75385
1231.944, 34.23932
1232.426, 24.82568
1232.908, 14.13159
1233.390, 8.486694
1233.872, 9.404297
1234.354, 9.922058
1234.836, 5.055420
1235.318, 1.182800
1235.801, 4.533569
1236.283, 4.962280
1236.765, 2.299561
1237.247, 2.055542
1237.729, 7.153015
1238.211, 12.24017
1238.693, 15.03778
1239.175, 15.60144
1239.657, 19.37506
1240.140, 32.30688
1240.622, 37.33057
1241.104, 28.51019
1241.586, 20.85876
1242.068, 16.68774
1242.550, 16.73938
1243.032, 22.23785
1243.514, 28.94946
1243.997, 29.48761
1244.479, 26.11011
1244.961, 26.45679
1245.443, 28.75714
1245.925, 23.56061
1246.407, 14.41962
1246.889, 14.77301
1247.371, 24.67694
1247.854, 35.18549
1248.336, 42.74542
1248.818, 44.82202
1249.300, 35.73505
1249.782, 26.47278
1250.264, 16.95764
1250.746, 10.89410
1251.228, 15.67609
1251.710, 22.92529
1252.193, 25.99799
1252.675, 26.10638
1253.157, 25.77118
1253.639, 24.96283
1254.121, 25.96539
1254.603, 28.78778
1255.085, 34.21399
1255.567, 41.85571
1256.049, 37.86224
1256.532, 19.29608
1257.014, 2.901245
1257.496, 0.5326540
1257.978, 3.075134
1258.460, 11.43738
1258.942, 18.11548
1259.424, 14.44312
1259.906, 7.318542
1260.389, 2.867432
1260.871, 0.9386600
1261.353, 0.1484990
1261.835, 2.046509
1262.317, 5.042786
1262.799, 9.060913
1263.281, 9.107361
1263.763, 4.598145
1264.245, 0.0000000E+00
##END=
