Repository: gordondowns/cs224w-project

File: data/raw/raman/excellent_unoriented/Petarasite__R060223__Raman__780__0__unoriented__Raman_Data_Processed__33393.txt
##NAMES=Petarasite
##RRUFFID=R060223
##IDEAL CHEMISTRY=Na_5_Zr^4+^_2_Si_6_O_18_(Cl,OH)&#183;2H_2_O
##LOCALITY=Demix Quarry, Mont Saint-Hilaire, Rouville County, Quebec, Canada
##OWNER=RRUFF
##SOURCE=Royal Ontario Museum
##DESCRIPTION=Tan colored cleavage fragment associated with catapleiite
##STATUS=The identification of this mineral is confirmed by single-crystal X-ray diffraction and chemical analysis.
##URL=rruff.info/R060223
##MEASURED CHEMISTRY=(Na_4.82_[box]_0.09_Ca_0.06_Mn_0.02_)_Σ=5_Zr_2.00_Si_6.00_O_18_(Cl_0.63_(OH)_0.37_)_Σ=1_·2H_2_O
100.0231, 0.0000000E+00
100.5052, 0.6689150
100.9874, 1.388580
101.4695, 2.340668
101.9516, 2.644455
102.4337, 1.078720
102.9158, 6.8558000E-02
103.3979, 0.3946380
103.8801, 8.1696004E-02
104.3622, 0.3848110
104.8443, 0.6185300
105.3264, 0.5738370
105.8085, 0.6940460
106.2906, 0.9500890
106.7728, 1.300415
107.2549, 1.663101
107.7370, 2.042389
108.2191, 2.587860
108.7012, 3.501968
109.1833, 4.800049
109.6655, 6.172974
110.1476, 7.622375
110.6297, 9.114883
111.1118, 10.59308
111.5939, 12.00642
112.0760, 13.46529
112.5582, 15.03944
113.0403, 16.71118
113.5224, 18.56310
114.0045, 20.73280
114.4866, 23.20358
114.9688, 25.54962
115.4509, 27.67126
115.9330, 29.63617
116.4151, 31.45090
116.8972, 33.11571
117.3793, 34.74019
117.8615, 36.55853
118.3436, 38.84912
118.8257, 40.61040
119.3078, 41.28699
119.7899, 41.74574
120.2720, 42.75670
120.7542, 44.60794
121.2363, 46.93858
121.7184, 48.64943
122.2005, 49.00720
122.6826, 49.42169
123.1647, 50.19678
123.6468, 51.02013
124.1290, 51.44940
124.6111, 51.21234
125.0932, 50.36589
125.5753, 49.40593
126.0574, 47.91798
126.5395, 46.72827
127.0217, 46.44652
127.5038, 46.89716
127.9859, 47.18994
128.4680, 46.61484
128.9501, 45.28943
129.4323, 44.16643
129.9144, 43.17554
130.3965, 42.44501
130.8786, 42.20955
131.3607, 42.57426
131.8428, 42.98891
132.3250, 42.97240
132.8071, 42.70567
133.2892, 42.50661
133.7713, 42.58063
134.2534, 42.83852
134.7355, 42.92345
135.2177, 42.57463
135.6998, 42.47499
136.1819, 43.01883
136.6640, 44.03664
137.1461, 45.12383
137.6282, 45.97554
138.1104, 46.57385
138.5925, 47.25067
139.0746, 47.89223
139.5567, 48.64166
140.0388, 49.89619
140.5209, 51.05902
141.0031, 52.25584
141.4852, 54.53661
141.9673, 57.57295
142.4494, 60.20496
142.9315, 62.07106
143.4136, 63.94058
143.8958, 66.28857
144.3779, 69.14322
144.8600, 72.21103
145.3421, 75.12304
145.8242, 77.43205
146.3063, 79.58949
146.7885, 81.82819
147.2706, 84.14349
147.7527, 86.43369
148.2348, 88.67030
148.7169, 90.96585
149.1990, 93.59270
149.6812, 96.66444
150.1633, 99.80721
150.6454, 103.1125
151.1275, 106.4210
151.6096, 109.1075
152.0917, 110.7478
152.5739, 111.7943
153.0560, 113.1192
153.5381, 114.8629
154.0202, 116.4245
154.5023, 117.3484
154.9844, 117.6269
155.4665, 117.4626
155.9487, 117.1472
156.4308, 116.2393
156.9129, 114.2332
157.3950, 110.9293
157.8771, 107.0674
158.3592, 103.1833
158.8414, 99.39420
159.3235, 95.29109
159.8056, 90.57577
160.2877, 85.65392
160.7698, 80.78355
161.2519, 76.10493
161.7341, 71.65687
162.2162, 67.48489
162.6983, 63.78340
163.1804, 60.09428
163.6625, 56.25927
164.1446, 52.41602
164.6268, 48.76542
165.1089, 45.40193
165.5910, 42.30271
166.0731, 39.22865
166.5552, 35.99121
167.0373, 32.97624
167.5195, 30.31570
168.0016, 27.92855
168.4837, 25.65088
168.9658, 23.39546
169.4479, 21.14326
169.9300, 18.91000
170.4122, 16.43174
170.8943, 14.20921
171.3764, 12.56206
171.8585, 11.41714
172.3406, 10.40733
172.8227, 9.302010
173.3049, 8.114052
173.7870, 6.950867
174.2691, 5.766632
174.7512, 4.628624
175.2333, 3.580421
175.7154, 2.619484
176.1976, 1.769379
176.6797, 1.050819
177.1618, 0.4629210
177.6439, 4.7279000E-02
178.1260, 5.6350999E-02
178.6081, 0.1516720
179.0903, 0.3586200
179.5724, 1.805763
180.0545, 2.853561
180.5366, 1.951942
181.0187, 0.1746520
181.5008, 0.7049940
181.9830, 0.6171720
182.4651, 3.356148
182.9472, 5.064430
183.4293, 5.280319
183.9114, 5.065392
184.3935, 4.766533
184.8757, 4.442665
185.3578, 4.192757
185.8399, 4.107712
186.3220, 4.165512
186.8041, 4.130127
187.2862, 3.972610
187.7684, 3.736465
188.2505, 3.328987
188.7326, 2.851097
189.2147, 2.515923
189.6968, 2.547958
190.1789, 2.977097
190.6611, 2.956078
191.1432, 2.110023
191.6253, 1.182060
192.1074, 0.3647310
192.5895, 0.3358760
193.0716, 0.9812010
193.5538, 1.607079
194.0359, 2.196922
194.5180, 2.933289
195.0001, 3.970573
195.4822, 4.979095
195.9643, 5.524551
196.4465, 5.780350
196.9286, 6.544365
197.4107, 8.752609
197.8928, 12.72192
198.3749, 15.08077
198.8570, 14.77082
199.3392, 13.83107
199.8213, 13.37273
200.3034, 13.54169
200.7855, 14.22133
201.2676, 15.40038
201.7497, 17.12494
202.2319, 18.84164
202.7140, 20.76998
203.1961, 22.54800
203.6782, 23.69107
204.1603, 24.12515
204.6424, 24.52826
205.1246, 25.46756
205.6067, 26.89217
206.0888, 28.62088
206.5709, 30.98220
207.0530, 33.49361
207.5351, 35.42535
208.0173, 36.62247
208.4994, 37.67467
208.9815, 38.89230
209.4636, 40.29823
209.9457, 42.02560
210.4278, 44.59871
210.9100, 47.47578
211.3921, 49.23134
211.8742, 49.14745
212.3563, 49.43497
212.8384, 51.68268
213.3205, 55.15369
213.8027, 58.57326
214.2848, 61.26093
214.7669, 63.39865
215.2490, 65.60573
215.7311, 68.00720
216.2132, 70.27953
216.6954, 72.37041
217.1775, 74.25522
217.6596, 75.87836
218.1417, 77.12928
218.6238, 78.09227
219.1059, 79.27599
219.5881, 81.00168
220.0702, 82.54237
220.5523, 83.53947
221.0344, 84.23249
221.5165, 85.02816
221.9986, 86.21339
222.4808, 87.73431
222.9629, 89.08197
223.4450, 90.06661
223.9271, 91.05408
224.4092, 92.09309
224.8913, 93.19376
225.3735, 94.45252
225.8556, 96.01945
226.3377, 97.77985
226.8198, 98.46332
227.3019, 97.00388
227.7840, 95.53790
228.2662, 94.44223
228.7483, 93.64919
229.2304, 93.01808
229.7125, 92.47160
230.1946, 91.99056
230.6767, 91.37579
231.1589, 91.03191
231.6410, 90.13699
232.1231, 88.18531
232.6052, 85.53025
233.0873, 82.83593
233.5694, 80.49775
234.0516, 78.45894
234.5337, 76.31790
235.0158, 73.85970
235.4979, 71.51989
235.9800, 69.48707
236.4621, 67.70450
236.9443, 65.98036
237.4264, 64.18232
237.9085, 62.34039
238.3906, 60.59164
238.8727, 58.94463
239.3548, 57.42847
239.8370, 55.95135
240.3191, 54.41386
240.8012, 52.86092
241.2833, 51.33914
241.7654, 49.96938
242.2475, 49.00615
242.7297, 48.53551
243.2118, 48.24388
243.6939, 48.12760
244.1760, 48.09299
244.6581, 47.85921
245.1402, 47.23689
245.6224, 46.45553
246.1045, 45.97678
246.5866, 45.85747
247.0687, 45.84550
247.5508, 45.80457
248.0329, 45.72452
248.5151, 45.69292
248.9972, 45.79430
249.4793, 45.99843
249.9614, 46.23923
250.4435, 46.49794
250.9256, 46.78087
251.4078, 47.11870
251.8899, 47.49710
252.3720, 47.94733
252.8541, 48.76787
253.3362, 49.25015
253.8183, 48.49115
254.3005, 46.50190
254.7826, 44.62622
255.2647, 43.86647
255.7468, 44.00597
256.2289, 43.92149
256.7110, 43.46332
257.1931, 42.62201
257.6753, 41.27638
258.1574, 39.52284
258.6395, 37.96101
259.1216, 37.08716
259.6037, 36.77444
260.0858, 36.34852
260.5680, 35.82115
261.0501, 35.05717
261.5322, 33.80953
262.0143, 32.25320
262.4964, 30.91438
262.9785, 30.29328
263.4607, 30.24372
263.9428, 29.83418
264.4249, 28.69658
264.9070, 27.73730
265.3891, 27.35387
265.8712, 27.43677
266.3534, 27.77850
266.8355, 28.33336
267.3176, 29.04105
267.7997, 29.62067
268.2818, 29.87444
268.7639, 30.31824
269.2461, 31.15366
269.7282, 32.26192
270.2103, 33.46381
270.6924, 34.65143
271.1745, 35.88338
271.6566, 37.35165
272.1388, 39.15575
272.6209, 41.03418
273.1030, 42.98963
273.5851, 44.94463
274.0672, 46.71454
274.5493, 48.18659
275.0315, 49.61598
275.5136, 51.66779
275.9957, 54.73497
276.4778, 57.71867
276.9599, 60.40051
277.4420, 62.93400
277.9242, 65.39342
278.4063, 67.82103
278.8884, 70.33256
279.3705, 73.19764
279.8526, 76.56647
280.3347, 79.96507
280.8169, 83.38800
281.2990, 86.78664
281.7811, 90.08479
282.2632, 93.27681
282.7453, 96.44728
283.2274, 99.66714
283.7096, 102.8007
284.1917, 106.3589
284.6738, 110.8376
285.1559, 115.3592
285.6380, 119.6217
286.1201, 123.4380
286.6023, 126.5595
287.0844, 128.6067
287.5665, 129.2873
288.0486, 130.0442
288.5307, 131.0789
289.0128, 131.9864
289.4950, 132.5868
289.9771, 132.8777
290.4592, 132.9299
290.9413, 132.7710
291.4234, 132.3701
291.9055, 132.1004
292.3877, 132.2616
292.8698, 132.2479
293.3519, 131.8232
293.8340, 131.0725
294.3161, 130.2058
294.7982, 129.3759
295.2804, 128.5633
295.7625, 127.5901
296.2446, 126.4266
296.7267, 125.0620
297.2088, 123.7710
297.6909, 122.2597
298.1731, 120.0848
298.6552, 116.9868
299.1373, 113.0600
299.6194, 108.7796
300.1015, 104.1555
300.5836, 99.16019
301.0658, 93.57887
301.5479, 87.79762
302.0300, 82.09569
302.5121, 76.60910
302.9942, 71.44343
303.4763, 66.74691
303.9585, 62.63407
304.4406, 58.94708
304.9227, 55.88011
305.4048, 53.09940
305.8869, 50.24509
306.3690, 47.27995
306.8512, 44.50578
307.3333, 42.38219
307.8154, 41.23728
308.2975, 39.90862
308.7796, 38.12309
309.2617, 36.39388
309.7439, 35.00930
310.2260, 33.99290
310.7081, 33.23836
311.1902, 32.65950
311.6723, 32.26345
312.1544, 31.96667
312.6366, 31.79073
313.1187, 31.67373
313.6008, 31.58075
314.0829, 31.52497
314.5650, 31.54121
315.0471, 31.65492
315.5293, 31.86417
316.0114, 32.14883
316.4935, 32.57586
316.9756, 33.00507
317.4577, 33.57501
317.9398, 34.09264
318.4220, 34.17799
318.9041, 33.61501
319.3862, 32.71223
319.8683, 32.46033
320.3504, 33.83508
320.8326, 34.64982
321.3147, 34.52641
321.7968, 33.93803
322.2789, 33.26656
322.7610, 32.66250
323.2431, 32.15495
323.7253, 31.82352
324.2074, 31.87868
324.6895, 31.68405
325.1716, 31.21033
325.6537, 30.54800
326.1358, 29.69464
326.6180, 28.68629
327.1001, 27.62965
327.5822, 26.62878
328.0643, 25.68177
328.5464, 24.79755
329.0285, 24.19279
329.5107, 23.43766
329.9928, 22.21829
330.4749, 20.67703
330.9570, 19.23722
331.4391, 18.25313
331.9212, 17.66824
332.4034, 16.63901
332.8855, 14.50921
333.3676, 12.62030
333.8497, 11.32381
334.3318, 10.40421
334.8139, 9.550484
335.2961, 8.614250
335.7782, 7.642479
336.2603, 6.781075
336.7424, 5.831535
337.2245, 5.334320
337.7066, 5.836121
338.1888, 6.476906
338.6709, 6.440300
339.1530, 5.529564
339.6351, 4.220200
340.1172, 3.224152
340.5993, 2.705826
341.0815, 2.093124
341.5636, 1.324364
342.0457, 0.5298000
342.5278, 0.2975460
343.0099, 1.105881
343.4920, 1.753319
343.9742, 2.066734
344.4563, 2.020210
344.9384, 2.128479
345.4205, 2.617638
345.9026, 3.047806
346.3847, 3.284355
346.8669, 3.380653
347.3490, 3.448082
347.8311, 3.555443
348.3132, 3.679985
348.7953, 3.724960
349.2774, 3.646774
349.7596, 3.551338
350.2417, 3.411911
350.7238, 3.289856
351.2059, 3.259323
351.6880, 3.344170
352.1701, 3.481972
352.6523, 3.596252
353.1344, 3.733719
353.6165, 3.698021
354.0986, 3.187210
354.5807, 2.718285
355.0628, 2.725822
355.5450, 3.161140
356.0271, 3.519478
356.5092, 3.243202
356.9913, 2.307632
357.4734, 1.512039
357.9555, 0.8261870
358.4377, 0.3415370
358.9198, 0.1873550
359.4019, 0.2474590
359.8840, 0.3036960
360.3661, 0.2506030
360.8482, 9.0065002E-02
361.3304, 0.1665570
361.8125, 0.4948960
362.2946, 0.9814530
362.7767, 1.774605
363.2588, 2.674492
363.7409, 3.459412
364.2231, 4.052010
364.7052, 4.611221
365.1873, 5.384064
365.6694, 6.409485
366.1515, 7.312050
366.6336, 7.896484
367.1158, 8.414848
367.5979, 9.000519
368.0800, 9.673485
368.5621, 10.48627
369.0442, 11.61006
369.5263, 12.94416
370.0085, 13.96021
370.4906, 14.47635
370.9727, 14.92426
371.4548, 15.61001
371.9369, 16.45012
372.4190, 17.26870
372.9012, 17.91962
373.3833, 18.56001
373.8654, 19.44754
374.3475, 20.60237
374.8296, 21.80528
375.3117, 22.96584
375.7939, 24.09792
376.2760, 25.24052
376.7581, 26.42919
377.2402, 27.54927
377.7223, 28.46201
378.2044, 29.21992
378.6866, 30.08409
379.1687, 31.21671
379.6508, 32.33221
380.1329, 33.02837
380.6150, 33.32156
381.0971, 33.60812
381.5793, 34.00534
382.0614, 34.47446
382.5435, 35.03194
383.0256, 35.69423
383.5077, 36.17979
383.9898, 36.16679
384.4720, 35.73868
384.9541, 35.57848
385.4362, 36.21884
385.9183, 36.66692
386.4004, 36.14384
386.8825, 34.88432
387.3647, 33.69223
387.8468, 32.95081
388.3289, 32.50717
388.8110, 32.00990
389.2931, 31.56310
389.7752, 30.86579
390.2574, 29.61539
390.7395, 28.18694
391.2216, 27.03712
391.7037, 26.26579
392.1858, 25.65488
392.6679, 24.93089
393.1501, 24.01294
393.6322, 23.48675
394.1143, 23.67097
394.5964, 23.92003
395.0785, 23.90791
395.5606, 23.65350
396.0428, 23.30908
396.5249, 22.97384
397.0070, 22.46398
397.4891, 22.12993
397.9712, 21.30356
398.4533, 20.54467
398.9355, 19.85500
399.4176, 19.26936
399.8997, 18.80116
400.3818, 18.41945
400.8639, 18.15374
401.3460, 18.11782
401.8282, 18.55273
402.3103, 18.63622
402.7924, 18.21239
403.2745, 17.58997
403.7566, 16.85312
404.2387, 16.07031
404.7209, 15.33549
405.2030, 14.72980
405.6851, 14.22585
406.1672, 13.63404
406.6493, 12.83341
407.1314, 12.14626
407.6136, 11.67854
408.0957, 11.33945
408.5778, 11.03707
409.0599, 10.73428
409.5420, 10.42129
410.0241, 10.10030
410.5063, 9.716410
410.9884, 9.404716
411.4705, 8.907753
411.9526, 8.439125
412.4347, 8.007072
412.9168, 7.613472
413.3990, 7.338768
413.8811, 7.409424
414.3632, 7.717194
414.8453, 7.709305
415.3274, 7.244476
415.8095, 6.773911
416.2917, 6.556122
416.7738, 6.442902
417.2559, 6.223961
417.7380, 5.764191
418.2201, 5.382393
418.7022, 5.555519
419.1844, 6.204895
419.6665, 6.420341
420.1486, 5.546410
420.6307, 4.630661
421.1128, 5.219124
421.5949, 7.295815
422.0771, 9.020020
422.5592, 9.448135
423.0413, 9.267975
423.5234, 9.550568
424.0055, 10.41064
424.4876, 10.92149
424.9698, 10.16792
425.4519, 8.417534
425.9340, 7.511902
426.4161, 8.001801
426.8982, 8.721046
427.3803, 9.113480
427.8625, 9.362267
428.3446, 9.888222
428.8267, 10.86755
429.3088, 12.05930
429.7909, 13.04555
430.2730, 13.67819
430.7552, 14.44229
431.2373, 15.21507
431.7194, 16.21232
432.2015, 17.79199
432.6836, 19.81699
433.1657, 21.65544
433.6479, 22.71508
434.1300, 23.10408
434.6121, 24.32349
435.0942, 27.16521
435.5763, 29.95531
436.0584, 32.41963
436.5406, 34.69885
437.0227, 36.93573
437.5048, 39.18487
437.9869, 41.52528
438.4690, 44.15501
438.9511, 47.27821
439.4333, 50.01645
439.9154, 52.22767
440.3975, 54.17953
440.8796, 56.08444
441.3617, 57.83008
441.8438, 59.07140
442.3260, 59.46811
442.8081, 59.26834
443.2902, 59.29866
443.7723, 59.68275
444.2544, 59.98766
444.7365, 60.51642
445.2187, 60.65752
445.7008, 59.70879
446.1829, 57.50394
446.6650, 54.75044
447.1471, 51.84622
447.6292, 48.86396
448.1114, 46.15050
448.5935, 43.71924
449.0756, 41.66476
449.5577, 40.32847
450.0398, 39.47010
450.5219, 38.35931
451.0041, 36.56005
451.4862, 34.60451
451.9683, 32.99287
452.4504, 31.69447
452.9325, 30.51968
453.4146, 29.40062
453.8968, 28.33721
454.3789, 27.31171
454.8610, 26.27528
455.3431, 25.41379
455.8252, 24.77956
456.3073, 24.33722
456.7895, 24.16248
457.2716, 24.21857
457.7537, 24.14772
458.2358, 23.58849
458.7179, 22.53988
459.2000, 21.84547
459.6822, 21.76019
460.1643, 21.67308
460.6464, 21.38139
461.1285, 20.99627
461.6106, 20.70894
462.0927, 20.58624
462.5748, 20.50263
463.0569, 20.23752
463.5391, 19.71043
464.0212, 19.22213
464.5033, 18.88079
464.9854, 18.47653
465.4675, 17.79650
465.9496, 16.96377
466.4318, 16.30402
466.9139, 16.06814
467.3960, 16.11020
467.8781, 15.93077
468.3602, 15.40034
468.8423, 15.02501
469.3245, 15.17428
469.8066, 15.33204
470.2887, 15.03619
470.7708, 14.24200
471.2529, 13.40978
471.7350, 12.86217
472.2172, 12.57711
472.6993, 12.42806
473.1814, 12.45995
473.6635, 12.50034
474.1456, 12.39404
474.6277, 12.20174
475.1099, 12.06178
475.5920, 12.03263
476.0741, 12.01325
476.5562, 11.81611
477.0383, 11.56172
477.5204, 11.64939
478.0026, 12.25209
478.4847, 13.06781
478.9668, 13.60426
479.4489, 13.70830
479.9310, 14.35904
480.4131, 15.86562
480.8953, 17.71761
481.3774, 19.72623
481.8595, 21.79103
482.3416, 23.69842
482.8237, 25.31139
483.3058, 26.74305
483.7880, 28.38718
484.2701, 30.26428
484.7522, 32.35176
485.2343, 34.90469
485.7164, 37.50110
486.1985, 39.62077
486.6807, 41.33660
487.1628, 43.27917
487.6449, 46.10641
488.1270, 49.76514
488.6091, 53.27274
489.0912, 56.40871
489.5734, 59.77260
490.0555, 63.50412
490.5376, 67.50067
491.0197, 71.65605
491.5018, 75.93497
491.9839, 80.39687
492.4661, 85.05239
492.9482, 89.92873
493.4303, 95.06075
493.9124, 100.4425
494.3945, 106.0783
494.8766, 112.3677
495.3588, 118.9534
495.8409, 124.7093
496.3230, 128.9581
496.8051, 132.6915
497.2872, 136.9471
497.7693, 141.4214
498.2515, 145.1296
498.7336, 147.8095
499.2157, 149.1574
499.6978, 148.5329
500.1799, 145.5128
500.6620, 142.0090
501.1442, 138.2569
501.6263, 133.9841
502.1084, 128.8555
502.5905, 123.0131
503.0726, 116.7902
503.5547, 110.3491
504.0369, 103.7954
504.5190, 97.45836
505.0011, 91.31807
505.4832, 85.41482
505.9653, 79.80069
506.4474, 74.33402
506.9296, 68.69010
507.4117, 63.00265
507.8938, 57.89964
508.3759, 54.01957
508.8580, 51.14873
509.3401, 48.21638
509.8223, 45.23545
510.3044, 42.14274
510.7865, 38.71421
511.2686, 35.26786
511.7507, 32.08518
512.2328, 29.20786
512.7150, 26.63385
513.1971, 24.53617
513.6792, 22.73238
514.1613, 20.58166
514.6434, 17.91729
515.1255, 15.32511
515.6077, 13.21027
516.0898, 11.54507
516.5719, 10.10520
517.0540, 8.993843
517.5361, 7.983650
518.0182, 6.995918
518.5004, 6.035553
518.9825, 5.087326
519.4646, 4.144730
519.9467, 3.300095
520.4288, 2.685936
520.9109, 2.356895
521.3931, 1.881599
521.8752, 1.014732
522.3573, 0.2843780
522.8394, 3.8024999E-02
523.3215, 0.1297070
523.8036, 0.2422560
524.2858, 0.4766270
524.7679, 0.8101960
525.2500, 1.295650
525.7321, 2.057335
526.2142, 2.331970
526.6964, 1.708080
527.1785, 0.9615360
527.6606, 0.2967720
528.1427, 0.2014350
528.6248, 0.3236580
529.1069, 0.2347870
529.5891, 0.8344040
530.0712, 0.3987350
530.5533, 0.9901470
531.0354, 1.879467
531.5175, 1.717690
531.9996, 1.150772
532.4818, 0.9215740
532.9639, 1.001938
533.4460, 1.081146
533.9281, 1.018917
534.4102, 0.9987030
534.8923, 1.256794
535.3745, 1.694111
535.8566, 1.963795
536.3387, 1.893578
536.8208, 1.622417
537.3029, 1.430058
537.7850, 1.311932
538.2672, 1.290642
538.7493, 1.401947
539.2314, 1.570259
539.7135, 1.852692
540.1956, 2.155563
540.6777, 2.275829
541.1599, 2.086468
541.6420, 1.660404
542.1241, 1.136772
542.6062, 0.4264980
543.0883, 0.1026190
543.5704, 0.2865450
544.0526, 0.3421590
544.5347, 0.2456590
545.0168, 8.6944997E-02
545.4989, 0.2281340
545.9810, 1.192471
546.4631, 2.390285
546.9453, 2.791958
547.4274, 2.419415
547.9095, 2.081417
548.3916, 2.153339
548.8737, 2.371464
549.3558, 2.219383
549.8380, 1.633862
550.3201, 1.192081
550.8022, 1.163704
551.2843, 1.181435
551.7664, 0.8921780
552.2485, 0.3869740
552.7307, 9.1289999E-03
553.2128, 0.1146200
553.6949, 9.3230000E-03
554.1770, 9.6882001E-02
554.6591, 0.2236210
555.1412, 0.3190230
555.6234, 0.5318260
556.1055, 0.6070210
556.5876, 0.4437070
557.0697, 4.2800000E-03
557.5518, 0.8033940
558.0339, 2.155651
558.5161, 3.767899
558.9982, 4.863857
559.4803, 5.331894
559.9624, 5.752476
560.4445, 6.272213
560.9266, 6.793339
561.4088, 7.128567
561.8909, 7.314106
562.3730, 7.763466
562.8551, 8.754208
563.3372, 10.00870
563.8193, 11.24779
564.3015, 12.45654
564.7836, 13.67149
565.2657, 14.89745
565.7478, 16.16834
566.2299, 17.57492
566.7120, 19.27708
567.1942, 20.69534
567.6763, 21.53015
568.1584, 22.34497
568.6405, 23.42752
569.1226, 24.75742
569.6047, 26.24859
570.0869, 27.85458
570.5690, 29.53951
571.0511, 31.19556
571.5332, 32.80364
572.0153, 34.50229
572.4974, 36.51237
572.9796, 38.40425
573.4617, 39.82499
573.9438, 40.95195
574.4259, 42.22543
574.9080, 43.75826
575.3901, 45.61146
575.8723, 48.07425
576.3544, 51.00124
576.8365, 53.55809
577.3186, 55.44007
577.8007, 57.11066
578.2828, 59.19691
578.7650, 61.73367
579.2471, 63.52719
579.7292, 64.12570
580.2113, 64.40778
580.6934, 64.94474
581.1755, 65.40337
581.6577, 65.20821
582.1398, 64.16980
582.6219, 62.52623
583.1040, 60.54653
583.5861, 58.17408
584.0682, 55.80960
584.5504, 53.80338
585.0325, 51.42191
585.5146, 48.22275
585.9967, 44.60400
586.4788, 40.97697
586.9609, 37.41771
587.4431, 34.21136
587.9252, 31.84130
588.4073, 30.10488
588.8894, 28.23125
589.3715, 26.11382
589.8536, 23.94231
590.3358, 21.71447
590.8179, 19.54633
591.3000, 17.79984
591.7821, 16.59399
592.2642, 15.55388
592.7463, 14.68641
593.2285, 13.85656
593.7106, 12.81881
594.1927, 11.61957
594.6748, 10.64497
595.1569, 10.25277
595.6390, 10.29530
596.1212, 9.977669
596.6033, 9.093987
597.0854, 8.194462
597.5675, 7.148064
598.0496, 6.267467
598.5317, 5.919636
599.0139, 5.999577
599.4960, 5.955830
599.9781, 5.290817
600.4602, 4.399757
600.9423, 4.115734
601.4244, 4.456024
601.9066, 4.576317
602.3887, 4.111404
602.8708, 3.445110
603.3529, 3.094643
603.8350, 3.009289
604.3171, 2.813942
604.7993, 2.465641
605.2814, 2.127087
605.7635, 1.863953
606.2456, 1.637745
606.7277, 1.418640
607.2098, 1.220688
607.6920, 1.029598
608.1741, 0.7507900
608.6562, 0.3057210
609.1383, 3.3718001E-02
609.6204, 0.1213260
610.1025, 0.2275120
610.5847, 0.2198100
611.0668, 0.1475110
611.5489, 7.2310999E-02
612.0310, 1.0040000E-02
612.5131, 9.9069998E-03
612.9952, 0.1759910
613.4774, 0.4376790
613.9595, 0.6442380
614.4416, 0.8181920
614.9237, 0.7822990
615.4058, 0.8771336
615.8879, 0.8959011
616.3701, 0.8395120
616.8522, 0.8503460
617.3343, 0.7680510
617.8164, 0.6228180
618.2985, 0.4342690
618.7806, 0.4237589
619.2628, 0.1614490
619.7449, 0.3278620
620.2270, 0.2027360
620.7091, 7.1929999E-02
621.1912, 8.5716002E-02
621.6733, 0.2317620
622.1555, 0.6036150
622.6376, 1.200626
623.1197, 1.650013
623.6018, 1.596703
624.0839, 1.223736
624.5660, 1.052368
625.0482, 1.391998
625.5303, 1.830791
626.0124, 1.991531
626.4945, 1.909790
626.9766, 1.634808
627.4587, 1.144882
627.9409, 0.7439040
628.4230, 0.7710570
628.9051, 1.215858
629.3872, 1.403622
629.8693, 1.039562
630.3514, 0.8327750
630.8336, 1.003944
631.3157, 1.360096
631.7978, 1.707047
632.2799, 2.016037
632.7620, 2.388622
633.2441, 2.973202
633.7263, 3.651276
634.2084, 3.831932
634.6905, 3.302204
635.1726, 3.146820
635.6547, 4.040207
636.1368, 5.118202
636.6190, 5.410534
637.1011, 4.977558
637.5832, 4.750801
638.0653, 5.224098
638.5474, 5.835564
639.0295, 6.040794
639.5117, 6.013988
639.9938, 6.286114
640.4759, 7.037296
640.9580, 7.869480
641.4401, 8.214924
641.9222, 7.976196
642.4044, 8.167820
642.8865, 9.401257
643.3686, 10.35023
643.8507, 10.36606
644.3328, 10.16238
644.8149, 10.59350
645.2971, 11.77811
645.7792, 13.01897
646.2613, 13.68917
646.7434, 14.00426
647.2255, 14.49220
647.7076, 15.16478
648.1898, 15.86618
648.6719, 16.52806
649.1540, 17.18658
649.6361, 17.89878
650.1182, 18.67242
650.6003, 19.47073
651.0825, 20.28466
651.5646, 21.13333
652.0467, 22.00669
652.5288, 22.92531
653.0109, 23.95744
653.4930, 25.11674
653.9752, 26.27642
654.4573, 27.25020
654.9394, 28.03369
655.4215, 28.78844
655.9036, 29.40572
656.3857, 30.20646
656.8679, 31.46767
657.3500, 32.92779
657.8321, 34.32584
658.3142, 35.63192
658.7963, 36.90657
659.2784, 38.29864
659.7606, 39.59408
660.2427, 40.46093
660.7248, 40.98364
661.2069, 41.59963
661.6890, 42.52976
662.1711, 43.58668
662.6533, 44.46434
663.1354, 45.22489
663.6175, 45.58969
664.0996, 45.21595
664.5817, 44.81786
665.0638, 44.74540
665.5460, 44.72932
666.0281, 44.39073
666.5102, 43.61903
666.9923, 42.61179
667.4744, 41.66517
667.9565, 40.60310
668.4387, 38.84219
668.9208, 36.34499
669.4029, 33.88968
669.8850, 31.90494
670.3671, 30.19658
670.8492, 28.38904
671.3314, 26.40371
671.8135, 24.50380
672.2956, 22.72113
672.7777, 20.99592
673.2598, 19.35474
673.7419, 17.70652
674.2241, 15.86413
674.7062, 13.80354
675.1883, 11.88784
675.6704, 10.67014
676.1525, 10.07250
676.6346, 9.245560
677.1168, 8.043671
677.5989, 7.010712
678.0810, 6.480118
678.5631, 6.229954
679.0452, 5.898800
679.5273, 5.494083
680.0095, 5.041618
680.4916, 4.388382
680.9737, 3.829090
681.4558, 3.764069
681.9379, 3.954037
682.4200, 3.769474
682.9022, 2.966908
683.3843, 2.014473
683.8664, 1.607063
684.3485, 1.788738
684.8306, 1.866966
685.3127, 1.790432
685.7949, 1.697414
686.2770, 1.667969
686.7591, 1.646961
687.2412, 1.523804
687.7233, 1.273129
688.2054, 1.166687
688.6876, 1.537685
689.1697, 1.957050
689.6518, 1.955338
690.1339, 1.600655
690.6160, 1.101810
691.0981, 0.5321880
691.5803, 0.1264840
692.0624, 0.2770730
692.5445, 1.087799
693.0266, 1.568436
693.5087, 1.437290
693.9908, 1.349270
694.4730, 1.443371
694.9551, 1.679825
695.4372, 2.127148
695.9193, 2.758362
696.4014, 3.160110
696.8835, 2.749374
697.3657, 2.190300
697.8478, 2.492889
698.3299, 3.497993
698.8120, 4.358273
699.2941, 4.766350
699.7762, 5.020313
700.2584, 5.504650
700.7405, 6.251396
701.2226, 6.825405
701.7047, 6.794228
702.1868, 7.126125
702.6689, 8.363945
703.1511, 9.794132
703.6332, 10.72705
704.1153, 11.12426
704.5974, 11.42324
705.0795, 11.64101
705.5616, 12.14091
706.0438, 13.82320
706.5259, 16.45003
707.0080, 18.42612
707.4901, 19.23931
707.9722, 19.71936
708.4543, 20.71143
708.9365, 22.20457
709.4186, 23.56946
709.9007, 24.70027
710.3828, 25.86961
710.8649, 27.05166
711.3470, 28.33827
711.8292, 29.80560
712.3113, 31.44734
712.7934, 33.21307
713.2755, 35.17898
713.7576, 37.13346
714.2397, 38.72680
714.7219, 39.99606
715.2040, 41.26917
715.6861, 42.60168
716.1682, 43.93730
716.6503, 45.22732
717.1324, 46.47272
717.6146, 47.72778
718.0967, 49.33077
718.5788, 50.46692
719.0609, 50.87709
719.5430, 50.97126
720.0251, 51.03777
720.5073, 51.03945
720.9894, 50.85666
721.4715, 50.47850
721.9536, 49.81374
722.4357, 48.71559
722.9178, 47.20953
723.4000, 45.39803
723.8821, 43.24319
724.3642, 41.02551
724.8463, 38.89485
725.3284, 36.76050
725.8105, 34.56239
726.2927, 32.20288
726.7748, 30.06120
727.2569, 28.21265
727.7390, 26.51274
728.2211, 25.00188
728.7032, 23.56738
729.1854, 22.00681
729.6675, 20.26982
730.1496, 18.63028
730.6317, 17.32802
731.1138, 16.25651
731.5959, 15.27682
732.0781, 14.39608
732.5602, 13.62925
733.0423, 13.00231
733.5244, 12.48051
734.0065, 12.00687
734.4886, 11.57181
734.9708, 11.06332
735.4529, 10.22626
735.9350, 9.658741
736.4171, 9.715870
736.8992, 10.05770
737.3813, 10.42881
737.8635, 10.71241
738.3456, 10.69283
738.8277, 10.04595
739.3098, 9.156876
739.7919, 8.901516
740.2740, 9.229115
740.7562, 9.304008
741.2383, 8.821632
741.7204, 8.451012
742.2025, 8.955448
742.6846, 10.19561
743.1667, 10.66735
743.6489, 9.604729
744.1310, 8.910206
744.6131, 9.072094
745.0952, 9.433983
745.5773, 9.621140
746.0594, 9.578201
746.5416, 9.265594
747.0237, 8.603455
747.5058, 7.980366
747.9879, 8.009235
748.4700, 8.486034
748.9521, 8.599628
749.4343, 8.246059
749.9164, 7.955891
750.3985, 8.107506
750.8806, 8.405052
751.3627, 8.145554
751.8448, 7.005615
752.3270, 6.145210
752.8091, 5.566029
753.2912, 5.233795
753.7733, 5.366962
754.2554, 5.628712
754.7375, 5.550388
755.2197, 5.042866
755.7018, 4.482800
756.1839, 4.195370
756.6660, 4.008472
757.1481, 3.618229
757.6302, 3.054771
758.1124, 2.498009
758.5945, 2.000763
759.0766, 1.558296
759.5587, 1.136330
760.0408, 0.7423170
760.5229, 0.6585350
761.0051, 1.266689
761.4872, 1.603962
761.9693, 1.435566
762.4514, 1.065014
762.9335, 0.4928090
763.4156, 0.1088940
763.8978, 0.2278020
764.3799, 0.5831680
764.8620, 1.431767
765.3441, 1.599506
765.8262, 1.291656
766.3083, 0.7462540
766.7905, 6.3683003E-02
767.2726, 0.3759650
767.7547, 0.3212130
768.2368, 4.3370002E-03
768.7189, 4.7207002E-02
769.2010, 0.3404690
769.6832, 0.4358600
770.1653, 0.4526231
770.6474, 0.3911250
771.1295, 0.4481850
771.6116, 0.3554990
772.0938, 0.3708530
772.5759, 0.3150609
773.0580, 0.2658965
773.5401, 0.2356340
774.0222, 0.1242870
774.5043, 0.1717410
774.9865, 9.7730001E-03
775.4686, 0.1875380
775.9507, 0.3433760
776.4328, 0.3452490
776.9149, 1.8970000E-02
777.3970, 0.5105630
777.8792, 0.6144260
778.3613, 0.1911390
778.8434, 0.1032410
779.3255, 0.1171000
779.8076, 3.6090000E-03
780.2897, 0.2015040
780.7719, 0.4500540
781.2540, 0.6301500
781.7361, 0.8542900
782.2182, 0.8247380
782.7003, 0.8317676
783.1824, 0.5612910
783.6646, 0.6122700
784.1467, 0.2148210
784.6288, 3.6678001E-02
785.1109, 0.1154820
785.5930, 0.3921170
786.0751, 0.5151330
786.5573, 0.4825290
787.0394, 0.1585500
787.5215, 0.4735830
788.0036, 0.6609120
788.4857, 7.0819996E-02
788.9678, 1.050316
789.4500, 1.237583
789.9321, 0.5179410
790.4142, 1.8350000E-03
790.8963, 0.3330000
791.3784, 0.4607160
791.8605, 0.2227970
792.3427, 0.1483040
792.8248, 0.3700680
793.3069, 0.4499090
793.7890, 0.6062090
794.2711, 1.041584
794.7532, 1.442997
795.2354, 1.456268
795.7175, 1.224075
796.1996, 1.023678
796.6817, 0.9012300
797.1638, 0.8418690
797.6459, 0.8406750
798.1281, 0.8602100
798.6102, 0.8612860
799.0923, 0.8464320
799.5744, 0.8868980
800.0565, 1.032375
800.5386, 1.169296
801.0208, 1.229942
801.5029, 1.267281
801.9850, 1.391045
802.4671, 1.596867
802.9492, 1.725243
803.4313, 1.751240
803.9135, 1.709743
804.3956, 1.570896
804.8777, 1.411110
805.3598, 1.304874
805.8419, 1.279125
806.3240, 1.378426
806.8062, 1.664165
807.2883, 2.044579
807.7704, 2.352016
808.2525, 2.580463
808.7346, 2.623028
809.2167, 2.431824
809.6989, 2.253609
810.1810, 2.224705
810.6631, 2.282238
811.1452, 2.396252
811.6273, 2.661098
812.1094, 2.850254
812.5916, 2.972092
813.0737, 3.016010
813.5558, 2.925217
814.0379, 2.768101
814.5200, 2.610672
815.0021, 2.482159
815.4843, 2.433346
815.9664, 2.515671
816.4485, 2.591702
816.9306, 2.532375
817.4127, 2.409149
817.8948, 2.254211
818.3770, 2.111042
818.8591, 2.371780
819.3412, 3.478588
819.8233, 4.971424
820.3054, 5.249126
820.7875, 3.976574
821.2697, 2.961948
821.7518, 2.361862
822.2339, 2.037251
822.7160, 2.028179
823.1981, 2.184811
823.6802, 2.230545
824.1624, 2.118450
824.6445, 2.081512
825.1266, 2.295662
825.6087, 2.450832
826.0908, 2.305878
826.5729, 2.022644
827.0551, 1.796696
827.5372, 1.694889
828.0193, 1.757755
828.5014, 2.064148
828.9835, 2.412483
829.4656, 2.374790
829.9478, 2.056984
830.4299, 2.037899
830.9120, 2.428787
831.3941, 2.697571
831.8762, 2.427601
832.3583, 1.865376
832.8404, 1.678959
833.3225, 1.984566
833.8046, 2.328133
834.2867, 2.933044
834.7689, 3.267616
835.2510, 2.996731
835.7331, 2.437778
836.2152, 1.873562
836.6973, 1.322342
837.1794, 1.010784
837.6616, 1.202667
838.1437, 1.435932
838.6258, 1.345490
839.1079, 1.173019
839.5900, 1.287876
840.0721, 1.699017
840.5543, 2.169651
841.0364, 2.522312
841.5185, 2.689522
842.0006, 2.519783
842.4827, 2.055389
842.9648, 1.520149
843.4470, 0.8939550
843.9291, 0.7489890
844.4112, 1.544693
844.8933, 2.577625
845.3754, 2.554668
845.8575, 1.242901
846.3397, 0.5930630
846.8218, 1.057613
847.3039, 1.487232
847.7860, 1.841381
848.2681, 1.919556
848.7502, 1.346714
849.2324, 0.3251840
849.7145, 0.3331790
850.1966, 0.2648660
850.6787, 1.9562000E-02
851.1608, 0.2280390
851.6429, 0.3968320
852.1251, 0.3255420
852.6072, 9.1839001E-02
853.0893, 2.5005000E-02
853.5714, 9.0305001E-02
854.0535, 0.1917760
854.5356, 0.1730230
855.0178, 0.1667299
855.4999, 0.2368200
855.9820, 0.2183110
856.4641, 0.3726160
856.9462, 0.7505610
857.4283, 0.9408150
857.9105, 0.9667660
858.3926, 0.8259280
858.8747, 0.4835510
859.3568, 0.4157220
859.8389, 0.2314985
860.3210, 0.1148676
860.8032, 0.1057170
861.2853, 8.7779999E-02
861.7674, 0.3208350
862.2495, 0.5937040
862.7316, 0.8868980
863.2137, 1.087322
863.6959, 1.109955
864.1780, 1.058498
864.6601, 1.004196
865.1422, 0.9336780
865.6243, 0.7853890
866.1064, 0.5749590
866.5886, 0.4775090
867.0707, 0.6931500
867.5528, 0.9148290
868.0349, 0.3637310
868.5170, 0.7682880
868.9991, 1.198666
869.4813, 0.7499240
869.9634, 0.1949230
870.4455, 7.0552997E-02
870.9276, 0.1348800
871.4097, 0.1348570
871.8918, 3.7445001E-02
872.3740, 0.1232490
872.8561, 0.6645470
873.3382, 0.9449350
873.8203, 0.4756200
874.3024, 8.7605000E-02
874.7845, 0.1700590
875.2667, 0.1241460
875.7488, 0.2562830
876.2309, 1.0300000E-03
876.7130, 0.2150040
877.1951, 7.5943001E-02
877.6772, 3.6407001E-02
878.1594, 0.3035660
878.6415, 0.9040790
879.1236, 1.259457
879.6057, 1.220837
880.0878, 1.256672
880.5699, 1.952477
881.0521, 2.923367
881.5342, 3.414215
882.0163, 3.538227
882.4984, 3.769100
882.9805, 4.218395
883.4626, 4.728500
883.9448, 5.165916
884.4269, 5.594204
884.9090, 6.232292
885.3911, 7.137245
885.8732, 7.928669
886.3553, 8.514206
886.8375, 9.179035
887.3196, 10.15375
887.8017, 11.19999
888.2838, 11.87609
888.7659, 12.11571
889.2480, 12.84074
889.7302, 14.54296
890.2123, 16.11543
890.6944, 17.04806
891.1765, 17.95765
891.6586, 19.39043
892.1407, 21.22160
892.6229, 22.93290
893.1050, 24.29100
893.5871, 25.84189
894.0692, 28.08490
894.5513, 30.60752
895.0334, 32.81879
895.5156, 34.92664
895.9977, 37.46068
896.4798, 40.54687
896.9619, 43.95698
897.4440, 47.50002
897.9261, 51.22239
898.4083, 55.24508
898.8904, 59.54134
899.3725, 63.81601
899.8546, 67.98905
900.3367, 72.63337
900.8188, 78.13471
901.3010, 84.19957
901.7831, 90.29233
902.2652, 96.44995
902.7473, 102.6210
903.2294, 108.6775
903.7115, 114.9711
904.1937, 121.6241
904.6758, 128.5417
905.1579, 135.5580
905.6400, 142.6903
906.1221, 149.9984
906.6042, 157.5962
907.0864, 165.0970
907.5685, 172.0208
908.0506, 179.1340
908.5327, 187.1009
909.0148, 195.4713
909.4969, 203.4720
909.9791, 210.9364
910.4612, 218.7052
910.9433, 227.6897
911.4254, 236.8933
911.9075, 245.4752
912.3896, 253.4516
912.8718, 261.0644
913.3539, 268.2773
913.8360, 274.7615
914.3181, 280.2846
914.8002, 284.9071
915.2823, 288.9724
915.7645, 292.2980
916.2466, 293.7182
916.7287, 293.2294
917.2108, 290.4301
917.6929, 285.1230
918.1750, 277.8910
918.6572, 269.1939
919.1393, 258.9978
919.6214, 246.8741
920.1035, 231.8875
920.5856, 217.1946
921.0677, 203.3726
921.5499, 189.3621
922.0320, 173.9559
922.5141, 158.3689
922.9962, 144.2108
923.4783, 131.5716
923.9604, 119.5545
924.4426, 107.6321
924.9247, 96.72379
925.4068, 87.32503
925.8889, 78.93918
926.3710, 71.13808
926.8531, 63.90446
927.3353, 57.65601
927.8174, 52.57730
928.2995, 47.91933
928.7816, 42.98268
929.2637, 38.38538
929.7458, 34.79885
930.2280, 32.04437
930.7101, 29.84734
931.1922, 28.04227
931.6743, 26.22080
932.1564, 23.96375
932.6385, 22.71632
933.1207, 20.53453
933.6028, 20.11610
934.0849, 19.41013
934.5670, 18.34055
935.0491, 17.50218
935.5313, 17.17043
936.0134, 16.99092
936.4955, 16.46967
936.9776, 15.68437
937.4597, 15.49329
937.9418, 16.12444
938.4240, 16.31901
938.9061, 15.57117
939.3882, 15.03524
939.8703, 15.60515
940.3524, 16.76942
940.8345, 17.37021
941.3167, 17.16214
941.7988, 17.32662
942.2809, 17.98174
942.7630, 18.83482
943.2451, 20.06005
943.7272, 21.25370
944.2094, 21.79251
944.6915, 22.02607
945.1736, 23.12248
945.6557, 25.61132
946.1378, 28.09100
946.6199, 29.96545
947.1021, 31.79517
947.5842, 33.85928
948.0663, 36.17434
948.5484, 38.67791
949.0305, 41.39599
949.5126, 44.54870
949.9948, 48.31222
950.4769, 52.44944
950.9590, 56.91967
951.4411, 61.56808
951.9232, 66.03583
952.4053, 70.45522
952.8875, 75.36811
953.3696, 80.97871
953.8517, 87.01067
954.3338, 93.20115
954.8159, 99.48727
955.2980, 105.6791
955.7802, 111.7842
956.2623, 117.9315
956.7444, 124.1525
957.2265, 130.8969
957.7086, 138.4880
958.1907, 146.5118
958.6729, 154.2476
959.1550, 161.7077
959.6371, 169.2603
960.1192, 176.9076
960.6013, 184.8283
961.0834, 193.2871
961.5656, 201.6041
962.0477, 209.2216
962.5298, 216.2360
963.0119, 223.0052
963.4940, 229.8294
963.9761, 235.7217
964.4583, 240.8516
964.9404, 244.8049
965.4225, 247.3477
965.9046, 248.7883
966.3867, 249.6430
966.8688, 249.7284
967.3510, 247.9110
967.8331, 243.5899
968.3152, 238.1544
968.7973, 231.7309
969.2794, 224.4895
969.7615, 216.4258
970.2437, 207.7056
970.7258, 198.3228
971.2079, 188.4229
971.6900, 178.7313
972.1721, 169.4535
972.6542, 160.7281
973.1364, 152.3449
973.6185, 144.7340
974.1006, 138.5820
974.5827, 133.5575
975.0648, 128.7618
975.5469, 123.9050
976.0291, 119.6096
976.5112, 116.6143
976.9933, 114.2552
977.4754, 111.5175
977.9575, 108.7357
978.4396, 106.7863
978.9218, 105.6105
979.4039, 104.2642
979.8860, 102.2643
980.3681, 100.1486
980.8502, 98.92356
981.3323, 98.11357
981.8145, 95.90822
982.2966, 92.45587
982.7787, 88.88768
983.2608, 85.46422
983.7429, 81.80119
984.2250, 77.61551
984.7072, 73.12845
985.1893, 68.71193
985.6714, 64.36983
986.1535, 60.28929
986.6356, 56.53464
987.1177, 52.63747
987.5999, 48.44495
988.0820, 43.98960
988.5641, 39.14031
989.0462, 34.20221
989.5283, 30.30924
990.0104, 27.82663
990.4926, 25.21467
990.9747, 22.34917
991.4568, 19.59807
991.9389, 16.94200
992.4210, 14.58784
992.9031, 12.86241
993.3853, 11.67315
993.8674, 10.36340
994.3495, 8.864113
994.8316, 7.369762
995.3137, 5.601841
995.7958, 4.177647
996.2780, 3.490753
996.7601, 3.181007
997.2422, 2.923954
997.7243, 2.683399
998.2064, 2.383755
998.6885, 2.045284
999.1707, 1.594173
999.6528, 0.7731670
1000.135, 8.0035999E-02
1000.617, 9.4760004E-03
1001.099, 0.1531720
1001.581, 2.8004000E-02
1002.063, 0.5847400
1002.545, 0.9086040
1003.028, 0.5286450
1003.510, 0.1768680
1003.992, 0.2882800
1004.474, 0.5789640
1004.956, 0.8307760
1005.438, 1.031288
1005.920, 1.247002
1006.402, 1.478519
1006.885, 1.582031
1007.367, 1.421883
1007.849, 1.148857
1008.331, 0.8654590
1008.813, 0.5826530
1009.295, 0.2116930
1009.777, 0.1351780
1010.259, 0.1043130
1010.741, 0.4027900
1011.224, 0.9890630
1011.706, 1.382439
1012.188, 1.567921
1012.670, 1.384800
1013.152, 1.020515
1013.634, 1.012093
1014.116, 1.304039
1014.598, 1.305836
1015.081, 0.7655450
1015.563, 0.1047940
1016.045, 0.2411920
1016.527, 0.3336600
1017.009, 0.2356070
1017.491, 9.4760004E-03
1017.973, 8.2686998E-02
1018.455, 6.7860000E-03
1018.937, 0.3893510
1019.420, 1.143898
1019.902, 1.868660
1020.384, 1.973324
1020.866, 1.599579
1021.348, 1.359940
1021.830, 1.259079
1022.312, 1.500000
1022.794, 2.137203
1023.276, 2.709213
1023.759, 2.950966
1024.241, 3.015369
1024.723, 3.109673
1025.205, 3.246220
1025.687, 3.642517
1026.169, 4.338924
1026.651, 4.957569
1027.133, 5.425980
1027.616, 5.816765
1028.098, 6.135109
1028.580, 6.490585
1029.062, 7.097961
1029.544, 7.653721
1030.026, 8.700836
1030.508, 9.189510
1030.990, 9.927586
1031.473, 11.04772
1031.955, 12.36307
1032.437, 13.91707
1032.919, 15.40310
1033.401, 16.12467
1033.883, 15.91914
1034.365, 16.63113
1034.847, 18.78549
1035.329, 20.69452
1035.812, 21.96666
1036.294, 23.10217
1036.776, 24.39587
1037.258, 25.76344
1037.740, 26.96065
1038.222, 27.87534
1038.704, 29.41726
1039.186, 32.25904
1039.668, 34.61732
1040.151, 35.90324
1040.633, 36.97415
1041.115, 38.25595
1041.597, 39.70301
1042.079, 41.29360
1042.561, 43.11534
1043.043, 44.51788
1043.525, 45.16192
1044.008, 45.84180
1044.490, 46.54374
1044.972, 47.46394
1045.454, 49.03563
1045.936, 50.78646
1046.418, 51.76709
1046.900, 51.81684
1047.382, 52.20821
1047.865, 53.49426
1048.347, 54.52703
1048.829, 54.86527
1049.311, 55.06369
1049.793, 55.56741
1050.275, 56.13938
1050.757, 56.23616
1051.239, 55.77581
1051.721, 55.71404
1052.203, 56.55568
1052.686, 57.34551
1053.168, 57.98398
1053.650, 58.33063
1054.132, 58.05581
1054.614, 57.51649
1055.096, 57.30716
1055.578, 57.50087
1056.060, 57.63483
1056.543, 57.53656
1057.025, 57.43272
1057.507, 57.29222
1057.989, 57.26862
1058.471, 57.79445
1058.953, 58.40079
1059.435, 58.16735
1059.917, 56.97294
1060.400, 55.74274
1060.882, 54.86364
1061.364, 53.98348
1061.846, 53.09567
1062.328, 52.01838
1062.810, 50.65171
1063.292, 48.97250
1063.774, 46.75393
1064.256, 44.11831
1064.739, 41.97081
1065.221, 41.04839
1065.703, 40.01157
1066.185, 38.22816
1066.667, 36.26221
1067.149, 34.37304
1067.631, 32.60044
1068.113, 30.96223
1068.595, 29.44156
1069.078, 27.97385
1069.560, 26.59284
1070.042, 25.12314
1070.524, 23.18780
1071.006, 21.49803
1071.488, 20.70463
1071.970, 20.29701
1072.452, 19.60978
1072.935, 18.64316
1073.417, 17.72993
1073.899, 16.84985
1074.381, 16.31927
1074.863, 16.74105
1075.345, 17.07618
1075.827, 16.45937
1076.309, 15.47500
1076.792, 14.81280
1077.274, 14.49638
1077.756, 14.28125
1078.238, 14.12441
1078.720, 13.90388
1079.202, 13.51218
1079.684, 13.10104
1080.166, 12.70239
1080.648, 12.39581
1081.130, 12.36139
1081.613, 12.45587
1082.095, 12.23842
1082.577, 11.52353
1083.059, 10.93914
1083.541, 10.92393
1084.023, 10.95879
1084.505, 10.77116
1084.987, 10.48295
1085.469, 10.19640
1085.952, 9.884224
1086.434, 9.641254
1086.916, 9.522804
1087.398, 9.224838
1087.880, 8.417469
1088.362, 7.664696
1088.844, 7.426277
1089.326, 7.181541
1089.809, 6.265667
1090.291, 5.103268
1090.773, 4.547649
1091.255, 4.713474
1091.737, 4.870289
1092.219, 4.704674
1092.701, 4.543289
1093.183, 4.618622
1093.666, 4.650948
1094.148, 4.441654
1094.630, 4.009701
1095.112, 3.475281
1095.594, 2.891491
1096.076, 2.412121
1096.558, 2.043308
1097.040, 1.864262
1097.522, 2.081463
1098.005, 2.280056
1098.487, 2.170975
1098.969, 1.958778
1099.451, 1.888721
1099.933, 1.951057
1100.415, 1.999626
1100.897, 2.012428
1101.379, 1.973354
1101.861, 1.867096
1102.344, 1.728989
1102.826, 1.615765
1103.308, 1.433712
1103.790, 0.9272800
1104.272, 0.3113480
1104.754, 0.2299350
1105.236, 0.9224400
1105.718, 1.311867
1106.201, 0.8766940
1106.683, 0.5638280
1107.165, 0.8703380
1107.647, 1.171494
1108.129, 0.8873440
1108.611, 0.3363040
1109.093, 0.1855240
1109.575, 0.5146940
1110.057, 0.6556170
1110.540, 0.2613530
1111.022, 9.9674001E-02
1111.504, 0.5160600
1111.986, 0.9161680
1112.468, 0.9999690
1112.950, 0.8941570
1113.432, 0.6535450
1113.914, 0.3145640
1114.396, 0.4078940
1114.879, 0.3698177
1115.361, 0.3791797
1115.843, 0.7158580
1116.325, 0.4670260
1116.807, 0.8045650
1117.289, 0.6536520
1117.771, 0.1514740
1118.253, 0.5331230
1118.736, 0.7153210
1119.218, 0.1910510
1119.700, 0.1788180
1120.182, 0.4482500
1120.664, 0.4198680
1121.146, 0.1495250
1121.628, 0.6892850
1122.110, 0.8167920
1122.593, 0.6071780
1123.075, 0.9041534
1123.557, 0.5949710
1124.039, 0.9020200
1124.521, 0.6487390
1125.003, 0.3760530
1125.485, 0.1235770
1125.967, 1.8818000E-02
1126.449, -2.1784296E-02
1126.932, 0.3784790
1127.414, 0.1683580
1127.896, 0.3556100
1128.378, 0.6657100
1128.860, 0.7527540
1129.342, 0.6842540
1129.824, 0.4427410
1130.306, 0.2237090
1130.788, 8.9896999E-02
1131.271, 7.0666999E-02
1131.753, 0.2119900
1132.235, 0.4430430
1132.717, 0.5971220
1133.199, 0.6734500
1133.681, 0.6289370
1134.163, 0.4695430
1134.645, 0.3813320
1135.128, 0.4062120
1135.610, 0.4323040
1136.092, 0.3906710
1136.574, 0.2982860
1137.056, 0.1799620
1137.538, 3.1280998E-02
1138.020, 0.2212260
1138.502, 0.5216790
1138.984, 0.6450350
1139.467, 0.5551720
1139.949, 0.8785320
1140.431, 0.5310020
1140.913, 1.107986
1141.395, 1.159332
1141.877, 0.8494070
1142.359, 0.1190190
1142.841, 0.6168400
1143.323, 0.2434350
1143.806, 0.8770560
1144.288, 1.550961
1144.770, 1.523186
1145.252, 1.264160
1145.734, 1.017273
1146.216, 0.8056870
1146.698, 0.6345210
1147.180, 0.5262640
1147.663, 0.5307160
1148.145, 0.6023670
1148.627, 0.6722220
1149.109, 0.7377320
1149.591, 0.8912540
1150.073, 1.170517
1150.555, 1.179802
1151.037, 0.1968960
1151.520, 0.5328640
1152.002, 0.1024590
1152.484, 1.076927
1152.966, 1.519970
1153.448, 1.537598
1153.930, 1.335976
1154.412, 1.014908
1154.894, 0.9857290
1155.376, 1.649757
1155.859, 2.078117
1156.341, 1.794506
1156.823, 1.444172
1157.305, 1.226852
1157.787, 1.206593
1158.269, 1.604733
1158.751, 2.230560
1159.233, 2.427612
1159.715, 1.972332
1160.198, 1.763512
1160.680, 2.121288
1161.162, 2.338329
1161.644, 2.221981
1162.126, 2.011719
1162.608, 1.734745
1163.090, 1.565376
1163.572, 1.806080
1164.055, 2.422844
1164.537, 2.668858
1165.019, 2.297340
1165.501, 2.430233
1165.983, 3.401070
1166.465, 3.961353
1166.947, 3.550659
1167.429, 3.000298
1167.911, 3.062107
1168.394, 2.652912
1168.876, 3.246746
1169.358, 2.533714
1169.840, 2.488976
1170.322, 3.117058
1170.804, 3.825726
1171.286, 4.505558
1171.768, 4.816166
1172.250, 4.578064
1172.733, 4.124943
1173.215, 3.764400
1173.697, 3.569939
1174.179, 3.912533
1174.661, 3.649281
1175.143, 4.508041
1175.625, 3.925072
1176.107, 3.836464
1176.590, 4.436504
1177.072, 4.967403
1177.554, 4.919144
1178.036, 4.727631
1178.518, 4.901890
1179.000, 5.260235
1179.482, 5.656200
1179.964, 5.913063
1180.447, 5.531013
1180.929, 4.785122
1181.411, 4.609692
1181.893, 5.309505
1182.375, 6.056835
1182.857, 6.482330
1183.339, 6.661419
1183.821, 6.445671
1184.303, 6.161663
1184.786, 6.085091
1185.268, 6.142235
1185.750, 6.153419
1186.232, 6.122845
1186.714, 6.268871
1187.196, 6.730888
1187.678, 7.068478
1188.160, 7.117157
1188.642, 7.149426
1189.125, 7.243382
1189.607, 7.359756
1190.089, 7.457600
1190.571, 7.563965
1191.053, 7.751171
1191.535, 8.014324
1192.017, 8.096752
1192.499, 8.255711
1192.982, 8.453957
1193.464, 8.386250
1193.946, 8.703686
1194.428, 8.590149
1194.910, 8.429543
1195.392, 8.565983
1195.874, 8.861050
1196.356, 9.014755
1196.839, 9.043850
1197.321, 9.078018
1197.803, 9.123531
1198.285, 8.931175
1198.767, 8.477837
1199.249, 8.205986
1199.731, 8.314285
1200.213, 8.619629
1200.695, 8.997322
1201.177, 9.263199
1201.660, 8.719746
1202.142, 9.148476
1202.624, 8.152531
1203.106, 9.004219
1203.588, 9.072926
1204.070, 8.310364
1204.552, 7.799965
1205.034, 8.040798
1205.517, 8.414158
1205.999, 8.527584
1206.481, 8.572277
1206.963, 8.715214
1207.445, 8.818844
1207.927, 8.621250
1208.409, 8.342987
1208.891, 8.520882
1209.374, 9.085209
1209.856, 9.118183
1210.338, 7.833183
1210.820, 7.111595
1211.302, 7.686512
1211.784, 8.276520
1212.266, 8.636009
1212.748, 8.647804
1213.230, 7.979366
1213.713, 7.078648
1214.195, 6.873756
1214.677, 7.372189
1215.159, 7.574299
1215.641, 7.384838
1216.123, 7.363361
1216.605, 7.613682
1217.087, 7.728798
1217.569, 7.554684
1218.052, 7.200119
1218.534, 6.721561
1219.016, 6.281410
1219.498, 6.303162
1219.980, 6.645302
1220.462, 6.677750
1220.944, 6.460987
1221.426, 6.270164
1221.909, 6.121822
1222.391, 5.786510
1222.873, 5.210907
1223.355, 4.861141
1223.837, 5.214348
1224.319, 5.662804
1224.801, 5.619640
1225.283, 5.324203
1225.766, 4.782330
1226.248, 4.285091
1226.730, 4.398388
1227.212, 4.907543
1227.694, 4.969307
1228.176, 4.340504
1228.658, 3.910568
1229.140, 4.317486
1229.622, 4.463299
1230.104, 3.664135
1230.587, 2.931889
1231.069, 3.029839
1231.551, 3.329952
1232.033, 3.089783
1232.515, 2.455444
1232.997, 1.975533
1233.479, 1.665741
1233.961, 1.407932
1234.444, 1.130207
1234.926, 1.269222
1235.408, 2.028042
1235.890, 2.511051
1236.372, 2.232140
1236.854, 1.818943
1237.336, 2.033398
1237.818, 1.529934
1238.301, 2.104046
1238.783, 1.158562
1239.265, 1.004929
1239.747, 1.441273
1240.229, 1.388268
1240.711, 0.7844470
1241.193, 0.4394530
1241.675, 0.7067070
1242.157, 1.087303
1242.640, 1.116966
1243.122, 1.176708
1243.604, 1.895821
1244.086, 2.521637
1244.568, 2.055389
1245.050, 1.160225
1245.532, 0.9060820
1246.014, 1.223545
1246.496, 1.326759
1246.979, 1.006672
1247.461, 0.7318800
1247.943, 0.5219920
1248.425, 0.4556080
1248.907, 0.7591360
1249.389, 0.8992080
1249.871, 0.5089420
1250.353, 4.9359999E-03
1250.836, 0.1742710
1251.318, 8.0856003E-02
1251.800, 0.1443520
1252.282, 0.5243760
1252.764, 0.6214070
1253.246, 0.4278720
1253.728, 0.3749960
1254.210, 0.5375900
1254.693, 0.8855290
1255.175, 1.399277
1255.657, 1.725754
1256.139, 1.502693
1256.621, 0.9702150
1257.103, 0.2144970
1257.585, 0.4110150
1258.067, 0.1132470
1258.549, 0.6393890
1259.031, 0.9527050
1259.514, 0.8379710
1259.996, 0.7859920
1260.478, 0.9419820
1260.960, 1.119343
1261.442, 1.197826
1261.924, 1.342136
1262.406, 1.945259
1262.888, 2.221806
1263.371, 1.167019
1263.853, 9.8674998E-02
1264.335, 0.6407050
1264.817, 2.023392
1265.299, 2.277512
1265.781, 1.299477
1266.263, 1.052052
1266.745, 1.756149
1267.228, 1.986145
1267.710, 1.526794
1268.192, 1.214020
1268.674, 1.391521
1269.156, 1.597797
1269.638, 1.417660
1270.120, 1.170654
1270.602, 1.347282
1271.084, 1.818420
1271.567, 2.535072
1272.049, 3.222183
1272.531, 2.842255
1273.013, 1.769333
1273.495, 1.259117
1273.977, 1.528358
1274.459, 1.778267
1274.941, 1.624535
1275.423, 1.490528
1275.906, 1.607227
1276.388, 1.710579
1276.870, 1.732311
1277.352, 1.635250
1277.834, 1.151825
1278.316, 0.6854710
1278.798, 0.9307250
1279.280, 1.765423
1279.763, 2.394291
1280.245, 2.871216
1280.727, 2.877785
1281.209, 2.367538
1281.691, 1.573727
1282.173, 0.4412540
1282.655, 0.1037180
1283.137, 0.3415410
1283.620, 1.434624
1284.102, 1.699608
1284.584, 1.428337
1285.066, 0.0000000E+00
##END=
