Repository: gordondowns/cs224w-project

File: data/raw/raman/unrated_oriented/Monticellite__R040115-5__Raman__514__90__ccw__Raman_Data_RAW__8993.txt
##NAMES=Monticellite
##RRUFFID=R040115
##IDEAL CHEMISTRY=CaMgSiO_4_
##LOCALITY=Magnet Cove, Arkansas, USA
##OWNER=RRUFF
##SOURCE=University of Arizona Mineral Museum
##DESCRIPTION=Brown blebs in matrix
##STATUS=The identification of this mineral has been confirmed by X-ray diffraction and chemical analysis
##URL=rruff.info/R040115
##MEASURED CHEMISTRY=Ca_0.99_(Mg_0.85_ Fe_0.12_Mn_0.03_)Si_1.00_O_4_
##PIN_ID=M00451
##ORIENTATION=Laser parallel to c* (0 0 1). Fiducial mark perpendicular to laser is parallel to -a [-1 0 0]
105.212, 2946.000
106.604, 3019.000
107.995, 3026.000
109.387, 3113.000
110.777, 3081.000
112.168, 3166.000
113.559, 3210.000
114.949, 3230.000
116.339, 3335.000
117.729, 3332.000
119.119, 3403.000
120.508, 3443.000
121.897, 3420.000
123.286, 3499.000
124.675, 3511.000
126.063, 3521.000
127.452, 3625.000
128.840, 3599.000
130.228, 3699.000
131.615, 3702.000
133.003, 3900.000
134.390, 3868.000
135.777, 4116.000
137.164, 4244.000
138.550, 4601.000
139.937, 4820.000
141.323, 5033.000
142.709, 5216.000
144.094, 5385.000
145.480, 5463.000
146.865, 5334.000
148.250, 5059.000
149.635, 4669.000
151.019, 4397.000
152.403, 4225.000
153.788, 4065.000
155.171, 4093.000
156.555, 4143.000
157.939, 4117.000
159.322, 4217.000
160.705, 4270.000
162.088, 4433.000
163.470, 4559.000
164.853, 4764.000
166.235, 4923.000
167.617, 4963.000
168.998, 5133.000
170.380, 5197.000
171.761, 5234.000
173.142, 5171.000
174.523, 4994.000
175.904, 4621.000
177.284, 4328.000
178.664, 4195.000
180.044, 4059.000
181.424, 4024.000
182.803, 4012.000
184.183, 3962.000
185.562, 3965.000
186.940, 4006.000
188.319, 4004.000
189.698, 3941.000
191.076, 4004.000
192.454, 4026.000
193.831, 4077.000
195.209, 4030.000
196.586, 4091.000
197.963, 4033.000
199.340, 4124.000
200.717, 4189.000
202.093, 4186.000
203.470, 4184.000
204.846, 4166.000
206.221, 4187.000
207.597, 4183.519
208.972, 4196.682
210.347, 4216.000
211.722, 4225.000
213.097, 4279.000
214.472, 4288.000
215.846, 4314.000
217.220, 4322.000
218.594, 4279.000
219.967, 4341.000
221.341, 4262.000
222.714, 4295.000
224.087, 4263.000
225.460, 4361.000
226.832, 4322.000
228.204, 4332.000
229.577, 4414.000
230.948, 4442.000
232.320, 4358.000
233.692, 4433.000
235.063, 4393.000
236.434, 4462.000
237.805, 4485.000
239.175, 4418.000
240.545, 4491.000
241.916, 4536.000
243.286, 4570.000
244.655, 4544.000
246.025, 4630.000
247.394, 4667.000
248.763, 4796.000
250.132, 4861.410
251.501, 4891.000
252.869, 5024.000
254.237, 5169.000
255.605, 5232.000
256.973, 5367.000
258.340, 5425.000
259.708, 5369.000
261.075, 5285.000
262.442, 5148.000
263.808, 5094.000
265.175, 4965.000
266.541, 5088.000
267.907, 5090.000
269.273, 5120.000
270.639, 5113.000
272.004, 5141.000
273.369, 5169.000
274.734, 5235.000
276.099, 5164.000
277.463, 5170.000
278.828, 5172.000
280.192, 5037.000
281.556, 4938.000
282.919, 5015.000
284.283, 4950.000
285.646, 5027.000
287.009, 4914.000
288.372, 4928.000
289.734, 5004.000
291.097, 5035.000
292.459, 4995.000
293.821, 4997.000
295.183, 5008.000
296.544, 5091.000
297.905, 5184.000
299.266, 5172.000
300.627, 5210.000
301.988, 5218.000
303.348, 5294.000
304.709, 5214.000
306.069, 5190.000
307.428, 5268.000
308.788, 5207.000
310.147, 5207.000
311.507, 5230.000
312.865, 5225.000
314.224, 5167.000
315.583, 5087.000
316.941, 5236.000
318.299, 5174.000
319.657, 5191.000
321.015, 5282.000
322.372, 5322.000
323.729, 5292.000
325.086, 5348.000
326.443, 5320.000
327.800, 5348.000
329.156, 5440.000
330.512, 5373.000
331.868, 5393.000
333.224, 5454.000
334.579, 5485.000
335.935, 5444.000
337.290, 5449.000
338.645, 5377.000
339.999, 5433.000
341.354, 5436.000
342.708, 5435.000
344.062, 5492.000
345.416, 5480.000
346.769, 5536.000
348.123, 5477.000
349.476, 5431.000
350.829, 5486.000
352.182, 5515.000
353.534, 5524.000
354.887, 5556.000
356.239, 5571.000
357.591, 5557.375
358.942, 5576.000
360.294, 5539.000
361.645, 5596.000
362.996, 5631.000
364.347, 5774.000
365.698, 5633.000
367.048, 5735.000
368.398, 5707.000
369.748, 5713.000
371.098, 5806.000
372.448, 5824.000
373.797, 5824.000
375.146, 5786.000
376.495, 5890.000
377.844, 5972.000
379.192, 5836.000
380.540, 6071.000
381.889, 6004.000
383.236, 6053.000
384.584, 6212.000
385.932, 6208.000
387.279, 6308.000
388.626, 6508.000
389.973, 6688.000
391.319, 6807.000
392.666, 7111.000
394.012, 7313.000
395.358, 7554.000
396.704, 7851.000
398.049, 8197.000
399.394, 8532.000
400.740, 8564.000
402.084, 8658.000
403.429, 8642.000
404.774, 8525.000
406.118, 8318.000
407.462, 8016.000
408.806, 7786.000
410.150, 7470.000
411.493, 7208.000
412.836, 7118.000
414.179, 6946.000
415.522, 6720.000
416.865, 6731.000
418.207, 6566.000
419.549, 6519.000
420.891, 6498.000
422.233, 6474.000
423.575, 6439.000
424.916, 6367.000
426.257, 6437.000
427.598, 6402.000
428.939, 6453.000
430.279, 6517.000
431.619, 6329.000
432.959, 6382.000
434.299, 6418.000
435.639, 6465.000
436.978, 6435.000
438.318, 6503.000
439.657, 6430.000
440.996, 6448.000
442.334, 6560.000
443.673, 6456.000
445.011, 6422.000
446.349, 6554.000
447.687, 6492.000
449.024, 6516.000
450.361, 6562.000
451.699, 6531.000
453.036, 6544.000
454.372, 6562.000
455.709, 6580.270
457.045, 6592.000
458.381, 6609.460
459.717, 6642.000
461.053, 6640.000
462.388, 6641.000
463.724, 6656.123
465.059, 6683.664
466.394, 6706.000
467.728, 6740.000
469.063, 6803.000
470.397, 6795.000
471.731, 6749.000
473.065, 6910.000
474.398, 6813.000
475.732, 6952.000
477.065, 6784.000
478.398, 6884.000
479.731, 6905.000
481.063, 6860.000
482.396, 6912.000
483.728, 6906.000
485.060, 6971.000
486.391, 6912.000
487.723, 6941.000
489.054, 6971.000
490.385, 7004.000
491.716, 6996.000
493.047, 7056.000
494.377, 7007.000
495.708, 7123.000
497.038, 7072.000
498.368, 7108.000
499.697, 7051.000
501.027, 7201.000
502.356, 7175.000
503.685, 7174.000
505.014, 7235.000
506.342, 7243.000
507.671, 7270.000
508.999, 7175.000
510.327, 7230.000
511.655, 7274.000
512.982, 7268.000
514.310, 7319.000
515.637, 7274.000
516.964, 7407.000
518.291, 7354.000
519.617, 7572.000
520.944, 7518.000
522.270, 7544.000
523.596, 7686.000
524.921, 7808.000
526.247, 7980.000
527.572, 8252.000
528.897, 8508.000
530.222, 8835.000
531.547, 9009.000
532.871, 9158.000
534.196, 9498.000
535.520, 8738.000
536.844, 8648.000
538.167, 8278.000
539.491, 8196.000
540.814, 8029.000
542.137, 7995.000
543.460, 7953.000
544.783, 7971.000
546.105, 7757.000
547.427, 7940.000
548.749, 7862.000
550.071, 7958.000
551.393, 7847.000
552.714, 7823.000
554.035, 7812.000
555.356, 7941.000
556.677, 7907.000
557.998, 7930.000
559.318, 8039.000
560.638, 8006.000
561.958, 7987.000
563.278, 7991.000
564.597, 8064.000
565.917, 8012.000
567.236, 8020.000
568.555, 8077.000
569.874, 8027.000
571.192, 8108.000
572.511, 8107.000
573.829, 8183.000
575.147, 8143.000
576.464, 8164.258
577.782, 8261.000
579.099, 8163.000
580.416, 8181.000
581.733, 8192.000
583.050, 8256.000
584.366, 8246.000
585.683, 8429.000
586.999, 8256.000
588.315, 8216.000
589.630, 8376.000
590.946, 8337.000
592.261, 8403.000
593.576, 8339.000
594.891, 8263.000
596.206, 8266.000
597.520, 8349.000
598.834, 8464.000
600.148, 8384.000
601.462, 8394.000
602.776, 8461.000
604.089, 8402.000
605.402, 8413.000
606.715, 8563.000
608.028, 8617.000
609.341, 8531.000
610.653, 8527.000
611.965, 8602.000
613.277, 8557.000
614.589, 8599.000
615.901, 8545.000
617.212, 8719.000
618.523, 8600.000
619.834, 8678.000
621.145, 8696.000
622.456, 8657.000
623.766, 8566.000
625.076, 8846.000
626.386, 8738.000
627.696, 8828.000
629.006, 8732.000
630.315, 8872.000
631.624, 8719.000
632.933, 8773.000
634.242, 8907.000
635.551, 8799.000
636.859, 8933.000
638.167, 8771.000
639.475, 9041.000
640.783, 8896.000
642.090, 8975.000
643.398, 9054.000
644.705, 9090.000
646.012, 8908.000
647.318, 9026.000
648.625, 9031.000
649.931, 9140.000
651.237, 9038.000
652.543, 9094.000
653.849, 9071.000
655.155, 9156.000
656.460, 9162.000
657.765, 9239.000
659.070, 9081.000
660.375, 9197.750
661.679, 9371.000
662.984, 9241.000
664.288, 9397.000
665.592, 9269.000
666.895, 9351.000
668.199, 9252.000
669.502, 9340.000
670.805, 9276.000
672.108, 9462.000
673.411, 9453.000
674.713, 9412.000
676.016, 9510.000
677.318, 9469.000
678.620, 9421.000
679.921, 9494.000
681.223, 9561.000
682.524, 9571.000
683.825, 9623.479
685.126, 9649.000
686.427, 9698.000
687.727, 9656.000
689.028, 9729.000
690.328, 9531.000
691.628, 9794.000
692.927, 9747.000
694.227, 9744.000
695.526, 9493.000
696.825, 9835.000
698.124, 9741.000
699.423, 9822.000
700.721, 9873.000
702.020, 9794.000
703.318, 9864.000
704.616, 9863.000
705.913, 9795.000
707.211, 9908.000
708.508, 10057.000
709.805, 10034.000
711.102, 10092.666
712.399, 10170.000
713.695, 10044.000
714.992, 10118.000
716.288, 10015.000
717.584, 10144.000
718.879, 10166.000
720.175, 10025.000
721.470, 10262.000
722.765, 10240.000
724.060, 10227.000
725.355, 10252.000
726.649, 10153.000
727.944, 10194.000
729.238, 10449.000
730.532, 10105.000
731.825, 10507.000
733.119, 10460.000
734.412, 10406.000
735.705, 10309.000
736.998, 10390.000
738.291, 10429.000
739.584, 10520.000
740.876, 10611.000
742.168, 10585.000
743.460, 10590.000
744.752, 10544.000
746.043, 10612.000
747.334, 10610.156
748.626, 10640.000
749.916, 10630.000
751.207, 10783.000
752.498, 10722.000
753.788, 10894.000
755.078, 10764.000
756.368, 10938.000
757.658, 10909.000
758.947, 10916.000
760.237, 11054.000
761.526, 10890.000
762.815, 10976.000
764.104, 10987.000
765.392, 11092.000
766.680, 11096.000
767.969, 11140.984
769.257, 11252.000
770.544, 11177.000
771.832, 11257.000
773.119, 11222.000
774.406, 11308.000
775.693, 11503.000
776.980, 11272.000
778.267, 11591.000
779.553, 11537.000
780.839, 11681.000
782.125, 11616.000
783.411, 11812.000
784.697, 11787.000
785.982, 11774.000
787.267, 12047.000
788.552, 12124.000
789.837, 12101.000
791.122, 12313.000
792.406, 12390.000
793.690, 12626.000
794.974, 12720.000
796.258, 12977.000
797.542, 13390.000
798.825, 13420.000
800.108, 14152.000
801.391, 14375.000
802.674, 15020.000
803.957, 15641.000
805.239, 16395.000
806.522, 17752.000
807.804, 18966.000
809.085, 21423.000
810.367, 24436.000
811.649, 28342.000
812.930, 33760.000
814.211, 40070.000
815.492, 46184.000
816.772, 51424.000
818.053, 53889.000
819.333, 52438.000
820.613, 47408.000
821.893, 41585.000
823.173, 35094.000
824.452, 29790.000
825.732, 26349.000
827.011, 22920.000
828.290, 20756.000
829.568, 19158.000
830.847, 17923.000
832.125, 17155.000
833.403, 16174.000
834.681, 15619.000
835.959, 15143.000
837.236, 14822.000
838.514, 14534.000
839.791, 14666.000
841.068, 14613.000
842.345, 14804.000
843.621, 15530.000
844.898, 15976.000
846.174, 16891.000
847.450, 18309.000
848.726, 19053.000
850.001, 19803.000
851.277, 20248.000
852.552, 18720.000
853.827, 17530.000
855.102, 16232.000
856.376, 15468.000
857.651, 14892.000
858.925, 14595.000
860.199, 14050.000
861.473, 13628.000
862.746, 13628.000
864.020, 13580.000
865.293, 13090.000
866.566, 13308.000
867.839, 13217.000
869.112, 13072.000
870.384, 13052.000
871.656, 13065.000
872.928, 12968.000
874.200, 13064.000
875.472, 13001.000
876.744, 12881.000
878.015, 12855.000
879.286, 12961.000
880.557, 13047.000
881.828, 13027.000
883.098, 13048.000
884.369, 12958.000
885.639, 13154.000
886.909, 13022.000
888.178, 13040.000
889.448, 12954.000
890.717, 13321.000
891.987, 13265.000
893.256, 13434.000
894.524, 13580.000
895.793, 13658.000
897.061, 14001.000
898.330, 14306.000
899.598, 14103.000
900.865, 14155.000
902.133, 13901.000
903.401, 13528.000
904.668, 13494.000
905.935, 13487.000
907.202, 13187.000
908.468, 13308.000
909.735, 13308.000
911.001, 13282.000
912.267, 13169.000
913.533, 13145.000
914.799, 13301.000
916.064, 13212.000
917.330, 13380.000
918.595, 13192.000
919.860, 13114.000
921.124, 13341.000
922.389, 13260.000
923.653, 13443.000
924.918, 13339.000
926.182, 13442.000
927.445, 13286.000
928.709, 13472.000
929.972, 13323.000
931.236, 13484.000
932.499, 13515.000
933.761, 13664.000
935.024, 13377.000
936.286, 13565.000
937.549, 13888.000
938.811, 13720.000
940.073, 14057.000
941.334, 14148.000
942.596, 14389.000
943.857, 15041.000
945.118, 15645.000
946.379, 15836.000
947.640, 16120.000
948.900, 16121.000
950.161, 15369.000
951.421, 14927.000
952.681, 14618.000
953.940, 14471.000
955.200, 14088.000
956.459, 13862.000
957.719, 13960.000
958.978, 13906.000
960.236, 13853.000
961.495, 13785.000
962.753, 13727.000
964.012, 13793.000
965.270, 13697.000
966.527, 13813.000
967.785, 13855.000
969.043, 13806.000
970.300, 13909.000
971.557, 13669.000
972.814, 13825.000
974.071, 13947.000
975.327, 14041.000
976.583, 13865.000
977.840, 13987.000
979.095, 13902.000
980.351, 13985.000
981.607, 14113.000
982.862, 13987.000
984.117, 13891.000
985.372, 14247.000
986.627, 13929.000
987.882, 14153.000
989.136, 14025.000
990.390, 14116.000
991.644, 14288.000
992.898, 14081.000
994.152, 14118.000
995.405, 14314.000
996.659, 14166.000
997.912, 14291.000
999.165, 14213.000
1000.417, 14317.000
1001.670, 14098.000
1002.922, 14498.000
1004.174, 14326.000
1005.426, 14726.000
1006.678, 14538.000
1007.930, 14686.000
1009.181, 14711.000
1010.432, 14665.000
1011.683, 14724.205
1012.934, 14560.000
1014.185, 14676.000
1015.435, 14652.000
1016.685, 14539.000
1017.935, 14549.000
1019.185, 14685.000
1020.435, 14593.000
1021.684, 14665.000
1022.934, 14777.000
1024.183, 14796.000
1025.432, 14656.000
1026.680, 14774.000
1027.929, 14768.000
1029.177, 14858.000
1030.425, 14718.000
1031.673, 15023.000
1032.921, 14877.000
1034.169, 14706.000
1035.416, 14871.000
1036.663, 15096.000
1037.911, 14956.000
1039.157, 14933.000
1040.404, 14944.000
1041.650, 14939.426
1042.897, 15299.000
1044.143, 15101.000
1045.389, 15109.000
1046.634, 15321.000
1047.880, 15060.000
1049.125, 15050.000
1050.371, 14989.000
1051.615, 15312.000
1052.860, 15008.000
1054.105, 15218.000
1055.349, 15059.000
1056.593, 15115.000
1057.837, 15012.000
1059.081, 15247.000
1060.325, 15121.000
1061.568, 15234.000
1062.812, 15110.000
1064.055, 15126.000
1065.298, 15125.000
1066.540, 15138.000
1067.783, 15122.000
1069.025, 15076.000
1070.267, 15374.000
1071.509, 15102.000
1072.751, 15288.000
1073.993, 15353.000
1075.234, 15147.000
1076.475, 15347.000
1077.716, 15388.000
1078.957, 15344.000
1080.198, 15304.000
1081.438, 15338.896
1082.679, 15313.184
1083.919, 15408.000
1085.159, 15339.000
1086.398, 15437.000
1087.638, 15491.000
1088.877, 15440.000
1090.116, 15363.000
1091.355, 15386.000
1092.594, 15532.000
1093.833, 15412.000
1095.071, 15311.000
1096.309, 15457.000
1097.547, 15605.000
1098.785, 15414.000
1100.023, 15518.000
1101.260, 15594.000
1102.498, 15665.000
1103.735, 15536.000
1104.972, 15644.000
1106.208, 15632.000
1107.445, 15717.000
1108.681, 15548.000
1109.918, 15786.000
1111.154, 15600.000
1112.389, 15795.000
1113.625, 15757.000
1114.860, 15714.000
1116.096, 15832.000
1117.331, 15856.000
1118.566, 15902.000
1119.800, 15817.000
1121.035, 15956.000
1122.269, 15886.000
1123.503, 15852.000
1124.737, 15928.000
1125.971, 15872.000
1127.205, 16000.000
1128.438, 15882.000
1129.671, 15976.000
1130.904, 15792.000
1132.137, 16108.000
1133.370, 16000.000
1134.602, 15990.000
1135.834, 15927.000
1137.066, 15918.000
1138.298, 16106.000
1139.530, 15860.000
1140.762, 16138.000
1141.993, 15949.000
1143.224, 16103.000
1144.455, 16122.000
1145.686, 15985.000
1146.917, 16180.000
1148.147, 16278.000
1149.377, 16192.000
1150.607, 16288.000
1151.837, 16286.000
1153.067, 16189.000
1154.296, 16234.000
1155.526, 16364.000
1156.755, 16208.000
1157.984, 16317.000
1159.213, 16370.000
1160.441, 16368.000
1161.670, 16494.000
1162.898, 16476.000
1164.126, 16432.000
1165.354, 16424.000
1166.581, 16414.000
1167.809, 16589.000
1169.036, 16302.000
1170.263, 16652.000
1171.490, 16507.000
1172.717, 16502.000
1173.943, 16522.000
1175.170, 16502.000
1176.396, 16595.000
1177.622, 16655.000
1178.848, 16704.000
1180.073, 16595.000
1181.299, 16730.000
1182.524, 16667.000
1183.749, 16738.000
1184.974, 16861.000
1186.199, 16858.000
1187.423, 16824.000
1188.648, 16816.000
1189.872, 16936.000
1191.096, 16778.000
1192.320, 16876.000
1193.543, 17022.000
1194.767, 17086.000
1195.990, 16878.000
1197.213, 17080.000
1198.436, 16927.000
1199.659, 17102.000
1200.881, 17019.000
1202.104, 17088.000
1203.326, 17093.000
1204.548, 17116.000
1205.770, 17162.908
1206.991, 17177.000
1208.213, 17163.000
1209.434, 17254.000
1210.655, 17098.000
1211.876, 17128.000
1213.096, 17163.000
1214.317, 17154.000
1215.537, 17370.000
1216.757, 17213.000
1217.977, 17293.000
1219.197, 17190.000
1220.417, 17305.000
1221.636, 17297.000
1222.855, 17166.000
1224.074, 17359.000
1225.293, 17136.000
1226.512, 17421.000
1227.731, 17453.000
1228.949, 17414.000
1230.167, 17298.000
1231.385, 17514.000
1232.603, 17484.000
1233.820, 17394.000
1235.038, 17315.000
1236.255, 17587.000
1237.472, 17540.000
1238.689, 17450.000
1239.906, 17633.000
1241.122, 17476.000
1242.338, 17566.000
1243.555, 17612.000
1244.771, 17604.000
1245.986, 17635.000
1247.202, 17528.000
1248.417, 17567.000
1249.633, 17818.000
1250.848, 17577.000
1252.063, 17734.000
1253.277, 17620.000
1254.492, 17734.000
1255.706, 17834.000
1256.920, 17860.000
1258.134, 17913.385
1259.348, 17908.615
1260.562, 17946.000
1261.775, 17854.000
1262.988, 17865.000
1264.201, 17823.000
1265.414, 18002.000
1266.627, 18035.000
1267.839, 17956.000
1269.052, 17974.000
1270.264, 17857.000
1271.476, 18059.000
1272.688, 17866.000
1273.899, 18001.000
1275.111, 17958.000
1276.322, 17996.000
1277.533, 18008.000
1278.744, 17990.000
1279.955, 18016.000
1281.165, 18200.000
1282.376, 18144.000
1283.586, 18112.000
1284.796, 18148.000
1286.006, 18063.000
1287.215, 18254.000
1288.425, 18266.000
1289.634, 18201.000
1290.843, 18280.000
1292.052, 18291.818
1293.261, 18294.000
1294.469, 18381.000
1295.678, 18406.000
1296.886, 18429.000
1298.094, 18452.000
1299.302, 18451.633
1300.509, 18473.000
1301.717, 18452.000
1302.924, 18463.262
1304.131, 18471.420
1305.338, 18466.000
1306.545, 18496.000
1307.752, 18499.000
1308.958, 18521.992
1310.164, 18578.293
1311.370, 18627.000
1312.576, 18696.000
1313.782, 18772.000
1314.987, 18821.000
1316.193, 18862.404
1317.398, 18964.000
1318.603, 18857.000
1319.807, 18863.000
1321.012, 18721.000
1322.216, 18840.000
1323.421, 18838.000
1324.625, 18752.000
1325.829, 18950.000
1327.032, 18845.000
1328.236, 18961.000
1329.439, 18904.000
1330.642, 18697.000
1331.845, 18821.000
1333.048, 18721.852
1334.251, 19126.000
1335.453, 18763.000
1336.656, 18970.000
1337.858, 19153.000
1339.060, 19150.000
1340.261, 19210.000
1341.463, 19203.000
1342.664, 19225.000
1343.866, 19228.455
1345.067, 19279.000
1346.267, 19242.000
1347.468, 19223.000
1348.669, 19287.000
1349.869, 19467.000
1351.069, 19458.000
1352.269, 19317.000
1353.469, 19541.000
1354.668, 19334.000
1355.868, 19452.000
1357.067, 19696.000
1358.266, 19358.000
1359.465, 19586.000
1360.664, 19776.000
1361.862, 19506.000
1363.061, 19614.000
1364.259, 19476.000
1365.457, 19632.000
1366.655, 19796.000
1367.852, 19662.000
1369.050, 19693.000
1370.247, 19826.000
1371.444, 19797.000
1372.641, 19702.000
1373.838, 19728.000
1375.035, 19816.000
1376.231, 19817.000
1377.427, 19867.000
1378.623, 19836.000
1379.819, 19912.000
1381.015, 19780.000
1382.211, 19930.000
1383.406, 19984.000
1384.601, 19855.000
1385.796, 20067.000
1386.991, 19990.000
1388.185, 19992.000
1389.380, 20027.000
1390.574, 20137.000
1391.768, 19917.000
1392.962, 20032.000
1394.156, 19970.000
1395.350, 19996.000
1396.543, 20178.000
1397.736, 20194.000
1398.929, 20228.000
1400.122, 20237.000
1401.315, 20354.000
1402.507, 20227.000
1403.700, 20436.000
1404.892, 20552.000
1406.084, 20436.000
1407.276, 20233.000
1408.467, 20480.000
1409.659, 20357.000
1410.850, 20539.000
1412.041, 20546.000
1413.232, 20413.000
1414.423, 20571.000
1415.614, 20458.000
1416.804, 20643.000
1417.994, 20482.000
1419.184, 20674.000
1420.374, 20594.000
1421.564, 20693.000
1422.753, 20618.000
1423.943, 20763.000
1425.132, 20653.000
1426.321, 20800.000
1427.510, 20754.000
1428.698, 20857.000
1429.887, 20861.000
1431.075, 20742.000
1432.263, 20832.000
1433.451, 20819.000
1434.639, 20952.000
1435.827, 20882.000
1437.014, 20861.000
1438.201, 21117.000
1439.388, 21261.000
1440.575, 20937.000
1441.762, 21123.000
1442.949, 21143.000
1444.135, 21144.000
1445.321, 21129.000
1446.507, 21248.000
1447.693, 21067.000
1448.879, 21120.000
1450.064, 21244.000
1451.250, 21124.000
1452.435, 21025.000
1453.620, 21500.000
1454.805, 21297.000
1455.989, 21260.000
1457.174, 21476.000
1458.358, 21250.000
1459.542, 21360.000
1460.726, 21396.000
1461.910, 21342.000
1463.093, 21498.000
1464.277, 21293.000
1465.460, 21536.000
1466.643, 21548.000
1467.826, 21399.000
1469.009, 21680.000
1470.191, 21384.000
1471.373, 21288.000
1472.556, 21655.000
1473.738, 21720.000
1474.919, 21369.000
1476.101, 21547.000
1477.283, 21667.000
1478.464, 21555.000
1479.645, 21578.000
1480.826, 21506.000
1482.007, 21546.000
1483.187, 21879.000
1484.368, 21563.000
1485.548, 21750.000
1486.728, 21628.000
1487.908, 21532.000
1489.088, 21632.000
1490.268, 21865.000
1491.447, 21621.000
1492.626, 21721.000
1493.805, 21616.000
1494.984, 21720.000
1496.163, 21765.000
1497.341, 21728.000
1498.520, 21908.000
1499.698, 21606.000
1500.876, 21912.000
1502.054, 21441.000
1503.232, 21713.000
1504.409, 21632.000
1505.586, 21578.000
1506.763, 21841.000
1507.940, 21755.000
1509.117, 21769.000
1510.294, 21761.000
1511.470, 21782.000
1512.647, 21791.000
1513.823, 21960.000
1514.999, 22009.000
1516.174, 21969.000
1517.350, 21728.000
1518.526, 22010.000
1519.701, 22082.000
1520.876, 21989.000
1522.051, 22196.000
1523.226, 22112.000
1524.400, 22153.000
##END=
