Repository: gordondowns/cs224w-project

File: data/raw/raman/unrated_oriented/Actinolite__R050025-3__Raman__514__45__ccw__Raman_Data_RAW__3724.txt
##NAMES=Actinolite
##RRUFFID=R050025
##IDEAL CHEMISTRY=Ca_2_(Mg_4.5-2.5_Fe^2+^_0.5-2.5_)Si_8_O_22_(OH)_2_
##LOCALITY=Tyrol, Austria
##OWNER=RRUFF
##SOURCE=Eugene Schlepp
##DESCRIPTION=Green colored bladed single crystals
##STATUS=The identification of this mineral has been confirmed by X-ray diffraction and chemical analysis
##URL=rruff.info/R050025
##MEASURED CHEMISTRY=(Ca_.930_Na_.056_Mn_.010_K_.004_)_2_(Mg_.883_Fe_.117_)_5_(Si_.978_Al_.022_)_8_O_22_(OH)_2_
##PIN_ID=L00400
##ORIENTATION=Laser parallel to c* (0 0 1). Fiducial mark perpendicular to laser is parallel to a [1 0 0]
96.858, 7457.000
98.251, 7406.000
99.644, 7380.000
101.036, 7333.000
102.428, 7246.000
103.820, 7154.000
105.212, 7130.000
106.604, 7290.000
107.995, 7442.000
109.387, 7334.000
110.777, 7260.000
112.168, 7702.000
113.559, 8318.000
114.949, 9024.000
116.339, 9495.000
117.729, 9509.000
119.119, 8915.000
120.508, 8379.000
121.897, 7735.000
123.286, 7382.000
124.675, 7008.000
126.063, 6664.000
127.452, 6505.000
128.840, 6374.000
130.228, 6331.000
131.615, 6252.000
133.003, 6218.000
134.390, 6056.000
135.777, 6108.000
137.164, 6108.000
138.550, 6140.000
139.937, 6235.000
141.323, 6193.000
142.709, 6172.532
144.094, 6125.165
145.480, 6076.000
146.865, 5982.000
148.250, 6002.000
149.635, 6000.000
151.019, 6242.000
152.403, 6601.000
153.788, 7360.000
155.171, 8814.000
156.555, 10830.000
157.939, 13350.000
159.322, 15180.000
160.705, 15390.000
162.088, 13760.000
163.470, 11820.000
164.853, 10120.000
166.235, 8979.000
167.617, 8587.000
168.998, 8547.000
170.380, 9170.000
171.761, 10290.000
173.142, 12180.000
174.523, 15000.000
175.904, 18700.000
177.284, 21920.000
178.664, 23510.000
180.044, 22150.000
181.424, 18930.000
182.803, 15550.000
184.183, 12550.000
185.562, 10430.000
186.940, 9083.000
188.319, 8305.000
189.698, 7754.000
191.076, 7500.000
192.454, 7207.000
193.831, 7113.000
195.209, 7050.000
196.586, 6934.000
197.963, 6893.000
199.340, 6892.000
200.717, 7030.000
202.093, 7074.000
203.470, 7270.000
204.846, 7502.000
206.221, 7681.000
207.597, 8179.000
208.972, 8528.000
210.347, 9338.000
211.722, 10060.000
213.097, 11080.000
214.472, 12640.000
215.846, 14670.000
217.220, 17670.000
218.594, 21030.000
219.967, 25120.000
221.341, 28770.000
222.714, 30820.000
224.087, 30240.000
225.460, 27620.000
226.832, 24060.000
228.204, 20590.000
229.577, 18340.000
230.948, 16340.000
232.320, 14460.000
233.692, 12890.000
235.063, 11160.000
236.434, 9777.000
237.805, 8589.000
239.175, 7880.000
240.545, 7281.000
241.916, 7015.000
243.286, 6859.000
244.655, 6838.000
246.025, 7006.000
247.394, 7242.000
248.763, 7356.000
250.132, 7411.000
251.501, 7388.000
252.869, 7118.000
254.237, 6922.000
255.605, 6720.000
256.973, 6559.000
258.340, 6539.000
259.708, 6613.000
261.075, 6490.000
262.442, 6422.000
263.808, 6335.000
265.175, 6096.000
266.541, 5807.000
267.907, 5574.000
269.273, 5453.000
270.639, 5274.000
272.004, 5116.000
273.369, 5004.000
274.734, 5023.000
276.099, 4985.000
277.463, 4899.000
278.828, 4966.000
280.192, 4928.000
281.556, 4959.000
282.919, 5035.000
284.283, 5112.000
285.646, 5325.000
287.009, 5436.000
288.372, 5619.000
289.734, 5771.000
291.097, 5817.000
292.459, 5774.000
293.821, 5887.000
295.183, 5941.000
296.544, 6070.000
297.905, 6285.000
299.266, 6460.000
300.627, 6839.000
301.988, 7021.000
303.348, 7082.000
304.709, 6866.000
306.069, 6487.000
307.428, 6183.000
308.788, 5897.000
310.147, 5646.000
311.507, 5514.000
312.865, 5306.000
314.224, 5258.000
315.583, 5218.000
316.941, 5137.000
318.299, 5111.000
319.657, 5111.000
321.015, 5135.000
322.372, 5054.000
323.729, 5244.000
325.086, 5207.000
326.443, 5318.000
327.800, 5495.000
329.156, 5760.000
330.512, 5985.000
331.868, 6095.000
333.224, 6217.000
334.579, 6234.000
335.935, 6033.000
337.290, 6021.000
338.645, 6026.000
339.999, 6065.000
341.354, 6307.000
342.708, 6518.000
344.062, 6853.000
345.416, 7371.000
346.769, 7821.000
348.123, 8430.000
349.476, 8863.000
350.829, 9234.000
352.182, 9244.000
353.534, 9140.000
354.887, 8794.000
356.239, 8581.000
357.591, 8232.000
358.942, 8110.000
360.294, 8188.000
361.645, 8393.000
362.996, 8697.000
364.347, 9305.000
365.698, 10220.000
367.048, 11370.000
368.398, 12440.000
369.748, 13080.000
371.098, 12920.000
372.448, 12210.000
373.797, 11450.000
375.146, 10550.000
376.495, 9693.000
377.844, 8838.000
379.192, 8271.000
380.540, 7725.000
381.889, 7404.000
383.236, 7174.000
384.584, 7099.000
385.932, 7237.000
387.279, 7416.000
388.626, 7949.000
389.973, 8508.000
391.319, 9186.000
392.666, 9595.000
394.012, 9691.000
395.358, 9180.000
396.704, 8324.000
398.049, 7505.000
399.394, 6756.000
400.740, 6200.000
402.084, 5862.000
403.429, 5665.000
404.774, 5656.000
406.118, 5637.000
407.462, 5755.000
408.806, 5882.000
410.150, 6099.000
411.493, 6441.000
412.836, 6784.000
414.179, 7057.000
415.522, 7163.000
416.865, 7064.000
418.207, 6874.000
419.549, 6536.000
420.891, 6213.000
422.233, 5934.000
423.575, 5668.000
424.916, 5446.000
426.257, 5329.000
427.598, 5240.000
428.939, 5189.000
430.279, 5195.000
431.619, 5410.000
432.959, 5500.000
434.299, 5710.000
435.639, 5719.000
436.978, 5507.000
438.318, 5376.000
439.657, 5116.000
440.996, 4991.000
442.334, 4821.000
443.673, 4654.000
445.011, 4573.000
446.349, 4507.000
447.687, 4451.000
449.024, 4426.000
450.361, 4413.000
451.699, 4406.000
453.036, 4377.000
454.372, 4387.428
455.709, 4374.000
457.045, 4407.000
458.381, 4391.000
459.717, 4413.000
461.053, 4466.000
462.388, 4448.000
463.724, 4383.000
465.059, 4398.000
466.394, 4416.000
467.728, 4429.000
469.063, 4445.000
470.397, 4440.920
471.731, 4417.000
473.065, 4433.000
474.398, 4412.000
475.732, 4419.000
477.065, 4430.653
478.398, 4424.000
479.731, 4462.000
481.063, 4480.000
482.396, 4504.000
483.728, 4553.000
485.060, 4587.000
486.391, 4556.000
487.723, 4571.000
489.054, 4535.000
490.385, 4506.000
491.716, 4486.000
493.047, 4522.000
494.377, 4446.000
495.708, 4479.000
497.038, 4574.000
498.368, 4565.000
499.697, 4643.000
501.027, 4664.000
502.356, 4794.000
503.685, 4894.000
505.014, 4951.000
506.342, 5139.000
507.671, 5331.000
508.999, 5484.000
510.327, 5711.000
511.655, 6076.000
512.982, 6318.000
514.310, 6462.000
515.637, 6511.000
516.964, 6519.000
518.291, 6528.000
519.617, 6592.000
520.944, 6493.000
522.270, 6524.000
523.596, 6766.000
524.921, 7071.000
526.247, 7428.000
527.572, 7759.000
528.897, 7956.000
530.222, 7967.000
531.547, 7575.000
532.871, 7068.000
534.196, 6684.000
535.520, 6227.000
536.844, 5822.000
538.167, 5681.000
539.491, 5432.000
540.814, 5309.000
542.137, 5214.000
543.460, 5103.000
544.783, 5032.065
546.105, 4962.000
547.427, 4905.000
548.749, 4870.000
550.071, 4813.000
551.393, 4861.000
552.714, 4776.000
554.035, 4811.000
555.356, 4787.000
556.677, 4720.000
557.998, 4743.000
559.318, 4665.000
560.638, 4659.000
561.958, 4644.000
563.278, 4631.000
564.597, 4642.000
565.917, 4562.000
567.236, 4570.000
568.555, 4609.000
569.874, 4547.000
571.192, 4590.000
572.511, 4663.000
573.829, 4673.000
575.147, 4628.000
576.464, 4562.000
577.782, 4643.000
579.099, 4625.000
580.416, 4690.000
581.733, 4590.000
583.050, 4608.000
584.366, 4580.000
585.683, 4591.000
586.999, 4578.000
588.315, 4529.000
589.630, 4464.000
590.946, 4461.000
592.261, 4437.000
593.576, 4467.000
594.891, 4398.000
596.206, 4427.000
597.520, 4402.000
598.834, 4421.000
600.148, 4478.000
601.462, 4451.000
602.776, 4473.797
604.089, 4450.000
605.402, 4480.000
606.715, 4478.000
608.028, 4494.000
609.341, 4539.000
610.653, 4634.000
611.965, 4585.000
613.277, 4655.000
614.589, 4658.000
615.901, 4667.000
617.212, 4756.000
618.523, 4745.000
619.834, 4822.000
621.145, 4835.000
622.456, 4883.276
623.766, 4918.000
625.076, 4981.000
626.386, 5058.000
627.696, 5103.000
629.006, 5200.008
630.315, 5252.000
631.624, 5392.000
632.933, 5466.000
634.242, 5576.000
635.551, 5799.000
636.859, 5798.000
638.167, 6025.000
639.475, 6301.000
640.783, 6512.000
642.090, 6860.000
643.398, 7139.000
644.705, 7517.000
646.012, 7911.000
647.318, 8380.000
648.625, 8872.000
649.931, 9383.000
651.237, 10090.000
652.543, 10710.000
653.849, 11360.000
655.155, 11880.000
656.460, 12190.000
657.765, 12760.000
659.070, 13240.000
660.375, 14200.000
661.679, 15400.000
662.984, 17320.000
664.288, 20130.000
665.592, 23590.000
666.895, 29030.000
668.199, 35630.000
669.502, 44230.000
670.805, 54330.000
672.108, 61650.000
673.411, 64580.000
674.713, 61510.000
676.016, 51760.000
677.318, 43500.000
678.620, 33750.000
679.921, 27430.000
681.223, 22430.000
682.524, 18950.000
683.825, 16970.000
685.126, 15090.000
686.427, 14240.000
687.727, 13860.000
689.028, 12890.000
690.328, 12590.000
691.628, 11960.000
692.927, 11220.000
694.227, 10480.000
695.526, 9602.000
696.825, 9006.000
698.124, 8311.000
699.423, 7780.000
700.721, 7399.000
702.020, 7038.000
703.318, 6705.000
704.616, 6458.000
705.913, 6261.000
707.211, 6159.000
708.508, 6002.000
709.805, 5864.000
711.102, 5734.000
712.399, 5628.000
713.695, 5556.000
714.992, 5459.000
716.288, 5433.000
717.584, 5434.000
718.879, 5266.000
720.175, 5334.000
721.470, 5236.000
722.765, 5199.000
724.060, 5237.000
725.355, 5215.000
726.649, 5236.000
727.944, 5202.000
729.238, 5208.000
730.532, 5253.000
731.825, 5301.000
733.119, 5367.240
734.412, 5401.000
735.705, 5563.000
736.998, 5700.000
738.291, 5866.000
739.584, 5871.000
740.876, 5896.000
742.168, 5891.000
743.460, 5877.511
744.752, 5876.558
746.043, 5836.000
747.334, 5837.000
748.626, 5827.000
749.916, 5781.000
751.207, 5692.000
752.498, 5609.000
753.788, 5443.000
755.078, 5293.000
756.368, 5202.000
757.658, 5098.000
758.947, 5038.000
760.237, 5000.056
761.526, 4958.000
762.815, 4978.000
764.104, 4969.000
765.392, 4987.000
766.680, 4912.000
767.969, 4930.000
769.257, 4880.000
770.544, 4874.000
771.832, 4860.000
773.119, 4843.000
774.406, 4886.000
775.693, 4819.000
776.980, 4835.000
778.267, 4862.000
779.553, 4782.000
780.839, 4772.000
782.125, 4800.000
783.411, 4773.000
784.697, 4782.000
785.982, 4767.000
787.267, 4800.000
788.552, 4800.000
789.837, 4740.000
791.122, 4749.000
792.406, 4820.000
793.690, 4752.000
794.974, 4726.000
796.258, 4763.000
797.542, 4692.000
798.825, 4775.000
800.108, 4783.000
801.391, 4774.000
802.674, 4720.000
803.957, 4681.000
805.239, 4690.000
806.522, 4715.000
807.804, 4692.000
809.085, 4686.000
810.367, 4774.000
811.649, 4781.000
812.930, 4679.000
814.211, 4783.000
815.492, 4812.000
816.772, 4711.000
818.053, 4798.000
819.333, 4782.000
820.613, 4746.000
821.893, 4757.000
823.173, 4751.208
824.452, 4772.000
825.732, 4778.000
827.011, 4831.000
828.290, 4868.000
829.568, 4842.000
830.847, 4807.000
832.125, 4812.000
833.403, 4820.000
834.681, 4807.751
835.959, 4834.000
837.236, 4807.000
838.514, 4831.000
839.791, 4831.000
841.068, 4853.000
842.345, 4849.000
843.621, 4884.000
844.898, 4894.208
846.174, 4916.000
847.450, 4934.000
848.726, 4928.000
850.001, 4955.000
851.277, 4964.000
852.552, 4964.357
853.827, 4985.000
855.102, 4977.000
856.376, 4946.000
857.651, 4971.000
858.925, 4967.000
860.199, 5083.000
861.473, 4953.000
862.746, 5063.000
864.020, 5046.000
865.293, 5059.000
866.566, 5097.000
867.839, 5089.000
869.112, 5112.404
870.384, 5188.000
871.656, 5146.000
872.928, 5175.000
874.200, 5210.000
875.472, 5206.000
876.744, 5275.000
878.015, 5284.000
879.286, 5264.000
880.557, 5388.000
881.828, 5345.000
883.098, 5475.000
884.369, 5471.000
885.639, 5576.000
886.909, 5534.000
888.178, 5684.000
889.448, 5744.000
890.717, 5787.000
891.987, 5938.000
893.256, 5956.000
894.524, 6026.000
895.793, 6144.000
897.061, 6302.000
898.330, 6320.000
899.598, 6379.000
900.865, 6414.000
902.133, 6412.000
903.401, 6444.809
904.668, 6482.000
905.935, 6477.000
907.202, 6464.000
908.468, 6500.602
909.735, 6568.162
911.001, 6619.000
912.267, 6753.000
913.533, 6846.000
914.799, 6934.000
916.064, 7105.000
917.330, 7196.000
918.595, 7462.000
919.860, 7774.000
921.124, 8192.000
922.389, 8581.118
923.653, 8960.000
924.918, 9586.000
926.182, 10190.000
927.445, 10915.022
928.709, 11930.000
929.972, 11990.000
931.236, 12170.000
932.499, 11730.000
933.761, 11020.000
935.024, 10300.000
936.286, 9472.000
937.549, 8958.000
938.811, 8505.000
940.073, 8261.000
941.334, 8256.000
942.596, 8156.000
943.857, 8460.000
945.118, 8708.000
946.379, 8812.000
947.640, 8902.327
948.900, 8815.000
950.161, 8802.000
951.421, 8554.000
952.681, 8275.000
953.940, 8059.000
955.200, 7893.000
956.459, 7728.000
957.719, 7716.000
958.978, 7514.000
960.236, 7571.000
961.495, 7542.000
962.753, 7486.000
964.012, 7440.000
965.270, 7358.000
966.527, 7375.000
967.785, 7302.000
969.043, 7242.000
970.300, 7284.000
971.557, 7170.000
972.814, 7193.000
974.071, 7154.000
975.327, 7101.000
976.583, 7031.000
977.840, 7036.000
979.095, 6882.000
980.351, 6994.000
981.607, 6961.000
982.862, 6849.000
984.117, 6850.000
985.372, 6737.000
986.627, 6798.000
987.882, 6711.000
989.136, 6809.000
990.390, 6853.000
991.644, 6763.000
992.898, 6881.000
994.152, 6848.000
995.405, 6797.000
996.659, 6899.000
997.912, 6918.000
999.165, 6994.000
1000.417, 6990.000
1001.670, 7129.000
1002.922, 7161.000
1004.174, 7240.000
1005.426, 7335.000
1006.678, 7458.000
1007.930, 7612.000
1009.181, 7713.000
1010.432, 7846.000
1011.683, 7991.000
1012.934, 8304.000
1014.185, 8548.000
1015.435, 8888.000
1016.685, 9331.000
1017.935, 9596.000
1019.185, 10210.000
1020.435, 10620.000
1021.684, 10980.000
1022.934, 11160.000
1024.183, 11310.000
1025.432, 11710.000
1026.680, 12130.000
1027.929, 12630.000
1029.177, 12790.000
1030.425, 12640.000
1031.673, 12330.000
1032.921, 11710.000
1034.169, 11110.000
1035.416, 10600.000
1036.663, 10150.000
1037.911, 10090.000
1039.157, 10180.000
1040.404, 10240.000
1041.650, 10340.000
1042.897, 10640.000
1044.143, 11120.000
1045.389, 11800.000
1046.634, 12500.000
1047.880, 13430.000
1049.125, 14820.000
1050.371, 16380.000
1051.615, 18440.000
1052.860, 20820.000
1054.105, 23860.000
1055.349, 26920.000
1056.593, 29510.000
1057.837, 31990.000
1059.081, 32580.000
1060.325, 31180.000
1061.568, 28620.000
1062.812, 24700.000
1064.055, 21880.000
1065.298, 19210.000
1066.540, 17300.000
1067.783, 16040.000
1069.025, 14990.000
1070.267, 13860.000
1071.509, 12720.000
1072.751, 11670.000
1073.993, 10870.000
1075.234, 10080.000
1076.475, 9502.000
1077.716, 9098.000
1078.957, 8720.000
1080.198, 8356.000
1081.438, 8264.000
1082.679, 8007.000
1083.919, 7906.000
1085.159, 7735.000
1086.398, 7505.000
1087.638, 7457.000
1088.877, 7407.000
1090.116, 7418.000
1091.355, 7382.000
1092.594, 7296.000
1093.833, 7269.000
1095.071, 7028.000
1096.309, 6854.000
1097.547, 6974.000
1098.785, 6706.000
1100.023, 6635.000
1101.260, 6640.000
1102.498, 6593.000
1103.735, 6503.000
1104.972, 6568.000
1106.208, 6334.000
1107.445, 6532.000
1108.681, 6357.000
1109.918, 6354.000
1111.154, 6336.000
1112.389, 6303.000
1113.625, 6302.000
1114.860, 6292.000
1116.096, 6279.000
1117.331, 6261.000
1118.566, 6175.000
1119.800, 6125.000
1121.035, 6233.000
1122.269, 6099.000
1123.503, 6118.851
1124.737, 6105.524
1125.971, 6060.000
1127.205, 6052.000
1128.438, 6019.000
1129.671, 5970.000
1130.904, 5940.000
1132.137, 5926.000
1133.370, 5927.000
1134.602, 5930.000
1135.834, 5913.996
1137.066, 5885.000
1138.298, 5888.000
1139.530, 5905.000
1140.762, 5892.000
1141.993, 5747.000
1143.224, 5789.000
1144.455, 5750.000
1145.686, 5731.000
1146.917, 5734.000
1148.147, 5784.000
1149.377, 5679.000
1150.607, 5738.000
1151.837, 5707.000
1153.067, 5692.227
1154.296, 5695.000
1155.526, 5703.000
1156.755, 5733.000
1157.984, 5776.000
1159.213, 5729.000
1160.441, 5757.000
1161.670, 5643.000
1162.898, 5732.000
1164.126, 5620.000
1165.354, 5716.000
1166.581, 5724.000
1167.809, 5670.000
1169.036, 5683.000
1170.263, 5672.000
1171.490, 5681.000
1172.717, 5719.000
1173.943, 5695.306
1175.170, 5700.000
1176.396, 5661.000
1177.622, 5697.000
1178.848, 5655.000
1180.073, 5689.000
1181.299, 5722.000
1182.524, 5684.000
1183.749, 5663.000
1184.974, 5698.000
1186.199, 5694.000
1187.423, 5630.000
1188.648, 5714.000
1189.872, 5716.000
1191.096, 5677.000
1192.320, 5623.000
1193.543, 5671.000
1194.767, 5636.000
1195.990, 5738.000
1197.213, 5632.000
1198.436, 5684.000
1199.659, 5702.000
1200.881, 5709.000
1202.104, 5762.000
1203.326, 5693.000
1204.548, 5690.000
1205.770, 5752.000
1206.991, 5686.000
1208.213, 5690.000
1209.434, 5771.000
1210.655, 5654.000
1211.876, 5773.000
1213.096, 5760.000
1214.317, 5707.000
1215.537, 5814.000
1216.757, 5724.000
1217.977, 5732.000
1219.197, 5788.000
1220.417, 5774.000
1221.636, 5829.000
1222.855, 5794.000
1224.074, 5757.000
1225.293, 5777.000
1226.512, 5771.000
1227.731, 5752.000
1228.949, 5848.000
1230.167, 5807.000
1231.385, 5857.000
1232.603, 5839.000
1233.820, 5794.000
1235.038, 5794.000
1236.255, 5842.000
1237.472, 5854.000
1238.689, 5843.000
1239.906, 5840.000
1241.122, 5844.000
1242.338, 5841.000
1243.555, 5847.000
1244.771, 5849.000
1245.986, 5892.000
1247.202, 5847.000
1248.417, 5818.000
1249.633, 5890.000
1250.848, 5904.000
1252.063, 5820.000
1253.277, 5846.000
1254.492, 5923.000
1255.706, 5891.000
1256.920, 5880.000
1258.134, 5915.000
1259.348, 5909.000
1260.562, 5960.000
1261.775, 5925.000
1262.988, 5914.000
1264.201, 5938.677
1265.414, 5977.000
1266.627, 5963.000
1267.839, 5976.000
1269.052, 5987.000
1270.264, 6040.000
1271.476, 6022.000
1272.688, 5998.000
1273.899, 6044.000
1275.111, 6016.000
1276.322, 6066.000
1277.533, 5995.000
1278.744, 6023.000
1279.955, 6039.000
1281.165, 5990.000
1282.376, 5998.000
1283.586, 6025.000
1284.796, 6089.000
1286.006, 5991.000
1287.215, 6147.000
1288.425, 6061.000
1289.634, 6050.000
1290.843, 6107.000
1292.052, 6023.000
1293.261, 6021.000
1294.469, 6013.000
1295.678, 6080.000
1296.886, 6171.000
1298.094, 6075.000
1299.302, 6049.000
1300.509, 6159.000
1301.717, 6108.000
1302.924, 6059.000
1304.131, 6060.000
1305.338, 6063.297
1306.545, 6121.000
1307.752, 6150.000
1308.958, 6150.000
1310.164, 6252.000
1311.370, 6160.000
1312.576, 6236.000
1313.782, 6248.000
1314.987, 6212.000
1316.193, 6285.000
1317.398, 6223.000
1318.603, 6280.000
1319.807, 6206.000
1321.012, 6366.000
1322.216, 6296.000
1323.421, 6326.000
1324.625, 6262.000
1325.829, 6227.000
1327.032, 6319.000
1328.236, 6346.000
1329.439, 6378.000
1330.642, 6379.000
1331.845, 6392.000
1333.048, 6398.000
1334.251, 6394.188
1335.453, 6406.807
1336.656, 6403.000
1337.858, 6414.000
1339.060, 6458.000
1340.261, 6448.000
1341.463, 6468.000
1342.664, 6467.000
1343.866, 6401.000
1345.067, 6477.000
1346.267, 6462.000
1347.468, 6415.000
1348.669, 6522.000
1349.869, 6549.000
1351.069, 6536.000
1352.269, 6495.000
1353.469, 6576.000
1354.668, 6473.000
1355.868, 6553.000
1357.067, 6511.000
1358.266, 6570.000
1359.465, 6523.000
1360.664, 6507.000
1361.862, 6685.000
1363.061, 6490.000
1364.259, 6442.000
1365.457, 6630.000
1366.655, 6559.000
1367.852, 6643.000
1369.050, 6639.000
1370.247, 6562.000
1371.444, 6604.000
1372.641, 6660.000
1373.838, 6559.000
1375.035, 6675.000
1376.231, 6663.000
1377.427, 6710.000
1378.623, 6751.000
1379.819, 6678.000
1381.015, 6635.000
1382.211, 6710.000
1383.406, 6655.000
1384.601, 6705.000
1385.796, 6749.000
1386.991, 6685.000
1388.185, 6769.000
1389.380, 6658.000
1390.574, 6766.000
1391.768, 6842.000
1392.962, 6721.000
1394.156, 6757.000
1395.350, 6809.000
1396.543, 6780.000
1397.736, 6815.000
1398.929, 6848.000
1400.122, 6834.000
1401.315, 6929.000
1402.507, 6767.000
1403.700, 6793.000
1404.892, 6861.000
1406.084, 6833.000
1407.276, 6956.000
1408.467, 6914.000
1409.659, 6902.000
1410.850, 6992.000
1412.041, 6902.000
1413.232, 6906.000
1414.423, 7018.000
1415.614, 6951.000
1416.804, 7041.000
1417.994, 7049.000
1419.184, 6953.000
1420.374, 6978.000
1421.564, 6999.000
1422.753, 7000.000
1423.943, 7060.000
1425.132, 7071.000
1426.321, 7017.000
1427.510, 7122.000
1428.698, 7002.000
1429.887, 7070.000
1431.075, 7049.000
1432.263, 7092.000
1433.451, 7156.000
1434.639, 7083.000
1435.827, 7138.000
1437.014, 7130.000
1438.201, 7170.000
1439.388, 7158.000
1440.575, 7236.000
1441.762, 7180.000
1442.949, 7237.000
1444.135, 7313.000
1445.321, 7267.000
1446.507, 7263.000
1447.693, 7265.000
1448.879, 7298.000
1450.064, 7340.000
1451.250, 7332.000
1452.435, 7310.000
1453.620, 7260.000
1454.805, 7318.000
1455.989, 7317.862
1457.174, 7414.000
1458.358, 7385.000
1459.542, 7437.000
1460.726, 7458.000
1461.910, 7315.000
1463.093, 7511.000
1464.277, 7462.000
1465.460, 7398.000
1466.643, 7532.000
1467.826, 7454.000
1469.009, 7408.000
1470.191, 7577.000
1471.373, 7534.000
1472.556, 7487.000
1473.738, 7574.000
1474.919, 7528.000
1476.101, 7559.000
1477.283, 7585.000
1478.464, 7572.456
1479.645, 7620.000
1480.826, 7590.000
1482.007, 7564.000
1483.187, 7583.000
1484.368, 7508.000
1485.548, 7633.000
1486.728, 7626.000
1487.908, 7595.000
1489.088, 7668.000
1490.268, 7682.000
1491.447, 7713.000
1492.626, 7702.000
1493.805, 7692.000
1494.984, 7724.000
1496.163, 7691.000
1497.341, 7711.147
1498.520, 7721.000
1499.698, 7729.000
1500.876, 7757.000
1502.054, 7769.000
1503.232, 7825.000
1504.409, 7763.000
1505.586, 7819.000
1506.763, 7798.000
1507.940, 7741.000
1509.117, 7833.000
1510.294, 7775.000
1511.470, 7868.000
1512.647, 7808.000
1513.823, 7843.000
1514.999, 7953.000
1516.174, 7908.000
1517.350, 7824.000
1518.526, 7909.000
1519.701, 7942.000
1520.876, 7893.000
1522.051, 8105.000
1523.226, 7947.000
1524.400, 8313.000
##END=

File: data/raw/raman/unrated_oriented/Actinolite__R050025-4__Raman__514__0__ccw__Raman_Data_RAW__3730.txt
##NAMES=Actinolite
##RRUFFID=R050025
##IDEAL CHEMISTRY=Ca_2_(Mg_4.5-2.5_Fe^2+^_0.5-2.5_)Si_8_O_22_(OH)_2_
##LOCALITY=Tyrol, Austria
##OWNER=RRUFF
##SOURCE=Eugene Schlepp
##DESCRIPTION=Green colored bladed single crystals
##STATUS=The identification of this mineral has been confirmed by X-ray diffraction and chemical analysis
##URL=rruff.info/R050025
##MEASURED CHEMISTRY=(Ca_.930_Na_.056_Mn_.010_K_.004_)_2_(Mg_.883_Fe_.117_)_5_(Si_.978_Al_.022_)_8_O_22_(OH)_2_
##PIN_ID=L00525
##ORIENTATION=Laser parallel to b* (0 1 0). Fiducial mark perpendicular to laser is parallel to c [0 0 1]
85.706, 8798.000
87.101, 8769.000
88.496, 8759.000
89.890, 8858.000
91.284, 9135.000
92.678, 8953.000
94.071, 9009.000
95.465, 8779.000
96.858, 8638.000
98.251, 8515.000
99.644, 8468.848
101.036, 8539.000
102.428, 8538.000
103.820, 8560.000
105.212, 8735.000
106.604, 8761.011
107.995, 9162.000
109.387, 9018.000
110.777, 9240.000
112.168, 9541.000
113.559, 10603.000
114.949, 10871.000
116.339, 11648.000
117.729, 11795.000
119.119, 12151.000
120.508, 12725.000
121.897, 12518.000
123.286, 12486.000
124.675, 11110.000
126.063, 10052.000
127.452, 9302.000
128.840, 8597.000
130.228, 8284.000
131.615, 7875.000
133.003, 7605.000
134.390, 7203.000
135.777, 7261.000
137.164, 7078.000
138.550, 7154.000
139.937, 6976.000
141.323, 6692.000
142.709, 6495.000
144.094, 6311.000
145.480, 6337.000
146.865, 6373.000
148.250, 6199.000
149.635, 6144.000
151.019, 6192.000
152.403, 6356.000
153.788, 6547.000
155.171, 7193.000
156.555, 8031.000
157.939, 9987.000
159.322, 12221.000
160.705, 11256.000
162.088, 9828.000
163.470, 8126.000
164.853, 7261.000
166.235, 6768.000
167.617, 6651.000
168.998, 6720.000
170.380, 6856.000
171.761, 7415.000
173.142, 8280.744
174.523, 9020.000
175.904, 10901.000
177.284, 12859.000
178.664, 14980.000
180.044, 13231.000
181.424, 11561.000
182.803, 9508.000
184.183, 8079.000
185.562, 7444.000
186.940, 6727.000
188.319, 6500.000
189.698, 6143.000
191.076, 6084.000
192.454, 6004.000
193.831, 5923.000
195.209, 5784.000
196.586, 5728.000
197.963, 5806.000
199.340, 5642.000
200.717, 5760.000
202.093, 5676.000
203.470, 5707.000
204.846, 5812.000
206.221, 5809.000
207.597, 6044.000
208.972, 6042.000
210.347, 6363.000
211.722, 6465.000
213.097, 6773.000
214.472, 7349.000
215.846, 7761.000
217.220, 9179.000
218.594, 9949.000
219.967, 12186.000
221.341, 13696.000
222.714, 14183.000
224.087, 14673.000
225.460, 12405.000
226.832, 10964.000
228.204, 9257.000
229.577, 8405.000
230.948, 7664.000
232.320, 7045.000
233.692, 6732.000
235.063, 6111.000
236.434, 5873.000
237.805, 5552.000
239.175, 5337.000
240.545, 5207.000
241.916, 5023.000
243.286, 5706.000
244.655, 5940.000
246.025, 5836.000
247.394, 5602.000
248.763, 5573.000
250.132, 5287.000
251.501, 5218.000
252.869, 5217.000
254.237, 5045.000
255.605, 4956.000
256.973, 4791.000
258.340, 4737.000
259.708, 4778.000
261.075, 4622.000
262.442, 4658.000
263.808, 4666.000
265.175, 4671.000
266.541, 4540.000
267.907, 4476.000
269.273, 4504.000
270.639, 4330.000
272.004, 4492.000
273.369, 4387.000
274.734, 4361.000
276.099, 4418.000
277.463, 4394.000
278.828, 4469.000
280.192, 4469.000
281.556, 4565.000
282.919, 4463.000
284.283, 4524.000
285.646, 4725.000
287.009, 4663.000
288.372, 4993.000
289.734, 4918.000
291.097, 4916.000
292.459, 4935.000
293.821, 4811.000
295.183, 4954.000
296.544, 4834.000
297.905, 4988.000
299.266, 5105.000
300.627, 5319.000
301.988, 5494.000
303.348, 5414.000
304.709, 5467.000
306.069, 5102.000
307.428, 4977.000
308.788, 4894.000
310.147, 4674.000
311.507, 4764.000
312.865, 4562.000
314.224, 4646.000
315.583, 4466.000
316.941, 4539.000
318.299, 4558.000
319.657, 4449.000
321.015, 4580.000
322.372, 4488.000
323.729, 4517.000
325.086, 4561.000
326.443, 4642.000
327.800, 4809.000
329.156, 4881.000
330.512, 5274.000
331.868, 5318.000
333.224, 5505.000
334.579, 5593.000
335.935, 5350.000
337.290, 5602.000
338.645, 5487.000
339.999, 5807.000
341.354, 5857.000
342.708, 5954.000
344.062, 6091.000
345.416, 5829.000
346.769, 5839.000
348.123, 5608.000
349.476, 5532.000
350.829, 5570.000
352.182, 5398.000
353.534, 5433.000
354.887, 5161.000
356.239, 5157.000
357.591, 5140.000
358.942, 5076.000
360.294, 5206.000
361.645, 5135.000
362.996, 5461.000
364.347, 5612.000
365.698, 6233.000
367.048, 6823.000
368.398, 7273.000
369.748, 7327.929
371.098, 7384.000
372.448, 6969.000
373.797, 6386.000
375.146, 5716.000
376.495, 5620.000
377.844, 5213.000
379.192, 5264.000
380.540, 5090.000
381.889, 5111.000
383.236, 5178.000
384.584, 5197.000
385.932, 5443.000
387.279, 5574.000
388.626, 6123.000
389.973, 6503.000
391.319, 7067.000
392.666, 7951.000
394.012, 7709.000
395.358, 7642.000
396.704, 6984.000
398.049, 6244.000
399.394, 5809.000
400.740, 5308.000
402.084, 5274.000
403.429, 4989.000
404.774, 4984.000
406.118, 4917.000
407.462, 4860.000
408.806, 5011.000
410.150, 5002.000
411.493, 5334.000
412.836, 5461.000
414.179, 5542.000
415.522, 5660.000
416.865, 5520.000
418.207, 5647.000
419.549, 5316.000
420.891, 5209.000
422.233, 5033.000
423.575, 4812.000
424.916, 4822.000
426.257, 4625.000
427.598, 4626.000
428.939, 4596.000
430.279, 4507.000
431.619, 4658.000
432.959, 4666.000
434.299, 4943.000
435.639, 4951.000
436.978, 4926.000
438.318, 4848.000
439.657, 4655.000
440.996, 4595.000
442.334, 4420.000
443.673, 4450.000
445.011, 4391.000
446.349, 4314.000
447.687, 4339.000
449.024, 4294.855
450.361, 4300.000
451.699, 4268.000
453.036, 4291.000
454.372, 4258.000
455.709, 4216.000
457.045, 4303.000
458.381, 4268.000
459.717, 4360.000
461.053, 4249.000
462.388, 4250.000
463.724, 4293.000
465.059, 4274.000
466.394, 4372.000
467.728, 4297.000
469.063, 4270.000
470.397, 4322.000
471.731, 4274.000
473.065, 4293.000
474.398, 4288.000
475.732, 4345.000
477.065, 4391.000
478.398, 4306.000
479.731, 4430.000
481.063, 4388.000
482.396, 4498.000
483.728, 4528.000
485.060, 4542.000
486.391, 4618.000
487.723, 4447.000
489.054, 4402.000
490.385, 4360.000
491.716, 4346.000
493.047, 4406.000
494.377, 4354.000
495.708, 4409.000
497.038, 4275.000
498.368, 4365.000
499.697, 4395.000
501.027, 4316.000
502.356, 4416.000
503.685, 4319.000
505.014, 4422.000
506.342, 4378.000
507.671, 4398.000
508.999, 4453.000
510.327, 4450.000
511.655, 4578.000
512.982, 4612.000
514.310, 4572.000
515.637, 4761.000
516.964, 4746.000
518.291, 4848.000
519.617, 4858.000
520.944, 4724.000
522.270, 4758.000
523.596, 4673.000
524.921, 4777.000
526.247, 4706.000
527.572, 4736.000
528.897, 4789.000
530.222, 4740.000
531.547, 4775.000
532.871, 4734.000
534.196, 4678.000
535.520, 4765.000
536.844, 4640.000
538.167, 4697.000
539.491, 4609.000
540.814, 4584.000
542.137, 4660.000
543.460, 4591.000
544.783, 4650.000
546.105, 4539.000
547.427, 4561.000
548.749, 4561.000
550.071, 4490.000
551.393, 4592.000
552.714, 4535.000
554.035, 4545.000
555.356, 4587.000
556.677, 4539.000
557.998, 4603.000
559.318, 4510.000
560.638, 4553.000
561.958, 4556.000
563.278, 4535.000
564.597, 4592.000
565.917, 4496.000
567.236, 4546.000
568.555, 4538.000
569.874, 4542.000
571.192, 4610.000
572.511, 4567.000
573.829, 4548.000
575.147, 4593.000
576.464, 4573.000
577.782, 4614.000
579.099, 4454.000
580.416, 4621.000
581.733, 4480.000
583.050, 4522.000
584.366, 4544.000
585.683, 4427.000
586.999, 4660.000
588.315, 4516.925
589.630, 4508.000
590.946, 4436.000
592.261, 4386.000
593.576, 4444.000
594.891, 4367.000
596.206, 4402.000
597.520, 4455.000
598.834, 4422.000
600.148, 4435.000
601.462, 4388.000
602.776, 4446.000
604.089, 4371.000
605.402, 4398.000
606.715, 4483.000
608.028, 4416.000
609.341, 4447.000
610.653, 4505.000
611.965, 4431.000
613.277, 4514.000
614.589, 4516.000
615.901, 4559.000
617.212, 4499.000
618.523, 4543.000
619.834, 4623.000
621.145, 4522.000
622.456, 4628.000
623.766, 4661.000
625.076, 4634.000
626.386, 4748.000
627.696, 4690.000
629.006, 4821.000
630.315, 4815.000
631.624, 4823.000
632.933, 4956.000
634.242, 4937.000
635.551, 5083.000
636.859, 5057.000
638.167, 5156.000
639.475, 5394.000
640.783, 5274.000
642.090, 5651.000
643.398, 5723.000
644.705, 5869.000
646.012, 6340.000
647.318, 6396.000
648.625, 6954.000
649.931, 7227.000
651.237, 7621.000
652.543, 8427.000
653.849, 8337.000
655.155, 8916.000
656.460, 8879.000
657.765, 8808.000
659.070, 9373.000
660.375, 9198.000
661.679, 10313.000
662.984, 10723.000
664.288, 11833.000
665.592, 14259.000
666.895, 15546.000
668.199, 20541.000
669.502, 23894.000
670.805, 28713.000
672.108, 35178.000
673.411, 33088.000
674.713, 33167.000
676.016, 27578.000
677.318, 21678.000
678.620, 18437.000
679.921, 14037.000
681.223, 12352.000
682.524, 10487.000
683.825, 9185.000
685.126, 8588.000
686.427, 7518.000
687.727, 7307.000
689.028, 6870.000
690.328, 6497.000
691.628, 6371.000
692.927, 5922.000
694.227, 5881.000
695.526, 5733.000
696.825, 5587.000
698.124, 5474.000
699.423, 5371.000
700.721, 5385.000
702.020, 5215.000
703.318, 5389.000
704.616, 5229.766
705.913, 4978.000
707.211, 5078.000
708.508, 4989.000
709.805, 4982.000
711.102, 4966.000
712.399, 4857.000
713.695, 4954.000
714.992, 4914.000
716.288, 4831.000
717.584, 4851.000
718.879, 4789.000
720.175, 4965.000
721.470, 4773.000
722.765, 4847.000
724.060, 4876.000
725.355, 4701.000
726.649, 4836.000
727.944, 4854.000
729.238, 4751.000
730.532, 4882.000
731.825, 4742.000
733.119, 4862.000
734.412, 4813.000
735.705, 4774.000
736.998, 4926.000
738.291, 4866.000
739.584, 4925.000
740.876, 4888.000
742.168, 4908.000
743.460, 4939.000
744.752, 4934.000
746.043, 5158.000
747.334, 5193.000
748.626, 5249.000
749.916, 5362.000
751.207, 5227.000
752.498, 5216.000
753.788, 5175.000
755.078, 4977.000
756.368, 5121.000
757.658, 4936.000
758.947, 4921.000
760.237, 4867.000
761.526, 4851.000
762.815, 4882.000
764.104, 4815.000
765.392, 4843.000
766.680, 4726.000
767.969, 4715.000
769.257, 4782.000
770.544, 4694.000
771.832, 4760.000
773.119, 4709.000
774.406, 4672.000
775.693, 4791.000
776.980, 4687.000
778.267, 4819.000
779.553, 4779.000
780.839, 4718.000
782.125, 4782.000
783.411, 4698.000
784.697, 4733.000
785.982, 4705.000
787.267, 4710.000
788.552, 4755.000
789.837, 4700.000
791.122, 4739.000
792.406, 4733.000
793.690, 4688.000
794.974, 4769.000
796.258, 4700.000
797.542, 4718.000
798.825, 4734.000
800.108, 4768.000
801.391, 4820.000
802.674, 4793.000
803.957, 4799.184
805.239, 4787.000
806.522, 4759.000
807.804, 4775.000
809.085, 4770.000
810.367, 4746.000
811.649, 4759.000
812.930, 4775.000
814.211, 4773.000
815.492, 4790.000
816.772, 4868.000
818.053, 4817.000
819.333, 4695.000
820.613, 4801.000
821.893, 4787.000
823.173, 4756.000
824.452, 4819.000
825.732, 4772.000
827.011, 4810.000
828.290, 4878.000
829.568, 4796.000
830.847, 4893.000
832.125, 4837.000
833.403, 4823.000
834.681, 4915.000
835.959, 4754.000
837.236, 4910.000
838.514, 4892.000
839.791, 4918.000
841.068, 4951.000
842.345, 4871.000
843.621, 4916.000
844.898, 4919.000
846.174, 4965.000
847.450, 4923.000
848.726, 4920.000
850.001, 4940.000
851.277, 4973.000
852.552, 4875.000
853.827, 5033.000
855.102, 4950.000
856.376, 5013.000
857.651, 5044.000
858.925, 4964.000
860.199, 5063.000
861.473, 4945.000
862.746, 5017.000
864.020, 5062.000
865.293, 4980.000
866.566, 5142.000
867.839, 5127.000
869.112, 5093.000
870.384, 5134.000
871.656, 5075.000
872.928, 5210.000
874.200, 5081.000
875.472, 5133.000
876.744, 5189.000
878.015, 5085.000
879.286, 5237.000
880.557, 5115.000
881.828, 5106.000
883.098, 5338.000
884.369, 5192.000
885.639, 5292.000
886.909, 5329.000
888.178, 5285.000
889.448, 5429.000
890.717, 5355.000
891.987, 5333.000
893.256, 5406.000
894.524, 5252.000
895.793, 5443.000
897.061, 5362.000
898.330, 5337.000
899.598, 5500.000
900.865, 5391.000
902.133, 5445.000
903.401, 5487.000
904.668, 5437.000
905.935, 5616.000
907.202, 5505.000
908.468, 5628.000
909.735, 5666.000
911.001, 5550.000
912.267, 5800.000
913.533, 5692.000
914.799, 5838.000
916.064, 5855.000
917.330, 5866.000
918.595, 6127.000
919.860, 6188.000
921.124, 6332.000
922.389, 6613.000
923.653, 6625.000
924.918, 7162.000
926.182, 7452.000
927.445, 7544.000
928.709, 8334.000
929.972, 8124.000
931.236, 8282.000
932.499, 8264.000
933.761, 7689.000
935.024, 7631.000
936.286, 7071.000
937.549, 6883.000
938.811, 6768.000
940.073, 6481.000
941.334, 6679.000
942.596, 6518.000
943.857, 6581.000
945.118, 6768.000
946.379, 6632.000
947.640, 6775.000
948.900, 6867.000
950.161, 6537.000
951.421, 6636.000
952.681, 6314.000
953.940, 6239.000
955.200, 6246.000
956.459, 6030.000
957.719, 6101.000
958.978, 5988.000
960.236, 5897.000
961.495, 6037.000
962.753, 5778.000
964.012, 5991.000
965.270, 5880.000
966.527, 5765.000
967.785, 5925.000
969.043, 5732.000
970.300, 5901.000
971.557, 5854.000
972.814, 5778.000
974.071, 5870.000
975.327, 5797.000
976.583, 5755.000
977.840, 5876.000
979.095, 5708.000
980.351, 5866.000
981.607, 5855.000
982.862, 5722.000
984.117, 5915.000
985.372, 5641.000
986.627, 5870.000
987.882, 5802.000
989.136, 5730.000
990.390, 5850.000
991.644, 5721.000
992.898, 5769.000
994.152, 5801.000
995.405, 5729.000
996.659, 5906.000
997.912, 5758.000
999.165, 5817.000
1000.417, 5927.000
1001.670, 5814.000
1002.922, 6004.000
1004.174, 5986.848
1005.426, 5904.000
1006.678, 6046.000
1007.930, 5997.000
1009.181, 6006.000
1010.432, 6118.000
1011.683, 6007.000
1012.934, 6257.000
1014.185, 6279.000
1015.435, 6218.000
1016.685, 6377.000
1017.935, 6334.000
1019.185, 6406.000
1020.435, 6583.000
1021.684, 6534.000
1022.934, 6908.000
1024.183, 6909.000
1025.432, 7196.000
1026.680, 7638.000
1027.929, 7564.000
1029.177, 7877.000
1030.425, 7852.000
1031.673, 7475.000
1032.921, 7655.000
1034.169, 7165.000
1035.416, 7125.000
1036.663, 7220.000
1037.911, 7059.000
1039.157, 7221.000
1040.404, 7229.000
1041.650, 7241.000
1042.897, 7737.000
1044.143, 7661.000
1045.389, 8088.000
1046.634, 8489.000
1047.880, 8566.000
1049.125, 9662.000
1050.371, 9859.000
1051.615, 10876.000
1052.860, 12258.000
1054.105, 12733.000
1055.349, 14740.000
1056.593, 15607.000
1057.837, 15461.000
1059.081, 16784.000
1060.325, 15097.000
1061.568, 14147.000
1062.812, 13194.000
1064.055, 11286.000
1065.298, 11090.000
1066.540, 10129.000
1067.783, 9677.000
1069.025, 9569.000
1070.267, 8725.000
1071.509, 8535.000
1072.751, 8084.000
1073.993, 7532.000
1075.234, 7582.000
1076.475, 7133.000
1077.716, 7044.000
1078.957, 7019.000
1080.198, 6697.000
1081.438, 6818.000
1082.679, 6609.000
1083.919, 6540.000
1085.159, 6626.000
1086.398, 6348.000
1087.638, 6478.000
1088.877, 6414.000
1090.116, 6236.000
1091.355, 6377.000
1092.594, 6217.000
1093.833, 6203.000
1095.071, 6271.000
1096.309, 6041.000
1097.547, 6157.000
1098.785, 6119.000
1100.023, 6066.000
1101.260, 6204.000
1102.498, 6024.000
1103.735, 6137.000
1104.972, 6120.000
1106.208, 6013.000
1107.445, 6076.000
1108.681, 6049.000
1109.918, 6037.000
1111.154, 6148.000
1112.389, 6009.000
1113.625, 6005.000
1114.860, 6067.000
1116.096, 5953.000
1117.331, 6084.000
1118.566, 6039.000
1119.800, 5937.000
1121.035, 6035.000
1122.269, 5934.000
1123.503, 6027.000
1124.737, 6006.000
1125.971, 5863.000
1127.205, 6043.000
1128.438, 5889.000
1129.671, 5925.000
1130.904, 5898.000
1132.137, 5820.000
1133.370, 5912.000
1134.602, 5932.000
1135.834, 5844.000
1137.066, 5985.000
1138.298, 5831.000
1139.530, 5904.000
1140.762, 5955.000
1141.993, 5752.000
1143.224, 6001.000
1144.455, 5842.000
1145.686, 5868.000
1146.917, 5961.000
1148.147, 5759.000
1149.377, 5921.000
1150.607, 5948.000
1151.837, 5888.000
1153.067, 5884.000
1154.296, 5844.000
1155.526, 5868.000
1156.755, 5928.000
1157.984, 5899.000
1159.213, 5835.000
1160.441, 5991.000
1161.670, 5742.000
1162.898, 5939.000
1164.126, 5919.000
1165.354, 5896.000
1166.581, 5970.000
1167.809, 5862.000
1169.036, 5891.000
1170.263, 5956.000
1171.490, 5792.000
1172.717, 5986.000
1173.943, 5915.000
1175.170, 5845.000
1176.396, 5959.000
1177.622, 5856.000
1178.848, 5942.000
1180.073, 5949.000
1181.299, 5874.000
1182.524, 6010.000
1183.749, 5916.000
1184.974, 5888.000
1186.199, 5954.000
1187.423, 5874.000
1188.648, 6026.000
1189.872, 5948.000
1191.096, 5963.781
1192.320, 6019.000
1193.543, 5964.000
1194.767, 5953.000
1195.990, 5993.000
1197.213, 5914.000
1198.436, 6002.000
1199.659, 5952.000
1200.881, 5917.000
1202.104, 6121.000
1203.326, 5983.000
1204.548, 5864.000
1205.770, 6022.000
1206.991, 5932.000
1208.213, 6007.000
1209.434, 5988.000
1210.655, 5979.000
1211.876, 6053.000
1213.096, 5979.000
1214.317, 6039.000
1215.537, 6074.000
1216.757, 6004.000
1217.977, 5986.000
1219.197, 6078.000
1220.417, 6051.357
1221.636, 6071.736
1222.855, 6099.000
1224.074, 6081.000
1225.293, 6073.000
1226.512, 6079.000
1227.731, 6096.000
1228.949, 6187.000
1230.167, 6005.000
1231.385, 6134.000
1232.603, 6137.000
1233.820, 6052.000
1235.038, 6241.000
1236.255, 6136.000
1237.472, 6224.000
1238.689, 6152.000
1239.906, 6128.000
1241.122, 6158.000
1242.338, 6165.000
1243.555, 6103.000
1244.771, 6147.112
1245.986, 6136.000
1247.202, 6170.000
1248.417, 6202.000
1249.633, 6197.000
1250.848, 6246.000
1252.063, 6177.000
1253.277, 6163.000
1254.492, 6221.000
1255.706, 6198.000
1256.920, 6193.000
1258.134, 6259.000
1259.348, 6170.000
1260.562, 6344.000
1261.775, 6300.000
1262.988, 6233.000
1264.201, 6382.000
1265.414, 6236.000
1266.627, 6281.000
1267.839, 6327.000
1269.052, 6265.000
1270.264, 6326.000
1271.476, 6359.000
1272.688, 6467.000
1273.899, 6465.000
1275.111, 6287.000
1276.322, 6363.000
1277.533, 6374.000
1278.744, 6239.000
1279.955, 6397.000
1281.165, 6396.000
1282.376, 6295.000
1283.586, 6342.000
1284.796, 6412.000
1286.006, 6350.000
1287.215, 6433.000
1288.425, 6304.000
1289.634, 6333.000
1290.843, 6470.000
1292.052, 6322.000
1293.261, 6380.000
1294.469, 6384.000
1295.678, 6314.000
1296.886, 6482.000
1298.094, 6366.000
1299.302, 6389.000
1300.509, 6418.000
1301.717, 6382.000
1302.924, 6402.000
1304.131, 6450.000
1305.338, 6350.000
1306.545, 6457.000
1307.752, 6455.000
1308.958, 6364.000
1310.164, 6540.000
1311.370, 6459.000
1312.576, 6415.000
1313.782, 6566.000
1314.987, 6426.000
1316.193, 6580.000
1317.398, 6509.000
1318.603, 6429.000
1319.807, 6564.000
1321.012, 6493.000
1322.216, 6477.000
1323.421, 6658.000
1324.625, 6469.000
1325.829, 6579.000
1327.032, 6570.000
1328.236, 6479.000
1329.439, 6688.000
1330.642, 6583.000
1331.845, 6576.000
1333.048, 6701.000
1334.251, 6484.000
1335.453, 6630.000
1336.656, 6726.000
1337.858, 6621.000
1339.060, 6833.000
1340.261, 6720.000
1341.463, 6594.000
1342.664, 6858.000
1343.866, 6682.000
1345.067, 6754.000
1346.267, 6804.000
1347.468, 6662.000
1348.669, 6762.000
1349.869, 6737.000
1351.069, 6726.000
1352.269, 6827.000
1353.469, 6708.000
1354.668, 6682.000
1355.868, 6809.000
1357.067, 6718.000
1358.266, 6803.000
1359.465, 6863.000
1360.664, 6693.000
1361.862, 6878.000
1363.061, 6904.000
1364.259, 6752.000
1365.457, 6918.000
1366.655, 6906.000
1367.852, 6827.000
1369.050, 6913.000
1370.247, 6798.000
1371.444, 6910.000
1372.641, 6991.000
1373.838, 6784.000
1375.035, 6940.000
1376.231, 6761.000
1377.427, 6756.000
1378.623, 6932.000
1379.819, 6792.000
1381.015, 6870.000
1382.211, 7033.000
1383.406, 6923.000
1384.601, 6969.000
1385.796, 7095.000
1386.991, 6926.000
1388.185, 7117.000
1389.380, 6998.000
1390.574, 6954.000
1391.768, 7070.000
1392.962, 7041.000
1394.156, 7080.000
1395.350, 7051.000
1396.543, 6961.000
1397.736, 7148.000
1398.929, 7098.000
1400.122, 6971.000
1401.315, 7174.000
1402.507, 7162.000
1403.700, 7389.000
1404.892, 7239.000
1406.084, 7236.000
1407.276, 7100.000
1408.467, 7204.000
1409.659, 7067.000
1410.850, 7151.000
1412.041, 7190.000
1413.232, 7055.000
1414.423, 7337.000
1415.614, 7119.000
1416.804, 7158.000
1417.994, 7294.000
1419.184, 7129.000
1420.374, 7229.000
1421.564, 7366.000
1422.753, 7152.000
1423.943, 7261.000
1425.132, 7349.000
1426.321, 7162.000
1427.510, 7392.000
1428.698, 7262.000
1429.887, 7237.000
1431.075, 7527.000
1432.263, 7482.000
1433.451, 7374.000
1434.639, 7505.000
1435.827, 7276.000
1437.014, 7408.000
1438.201, 7410.000
1439.388, 7286.000
1440.575, 7494.000
1441.762, 7364.000
1442.949, 7343.000
1444.135, 7515.000
1445.321, 7380.000
1446.507, 7451.000
1447.693, 7470.000
1448.879, 7429.000
1450.064, 7506.000
1451.250, 7515.000
1452.435, 7303.000
1453.620, 7613.000
1454.805, 7489.000
1455.989, 7445.000
1457.174, 7654.000
1458.358, 7507.000
1459.542, 7599.000
1460.726, 7598.000
1461.910, 7469.000
1463.093, 7643.000
1464.277, 7662.000
1465.460, 7465.000
1466.643, 7665.000
1467.826, 7566.000
1469.009, 7625.000
1470.191, 7748.000
1471.373, 7646.000
1472.556, 7641.000
1473.738, 7850.000
1474.919, 7757.000
1476.101, 7788.000
1477.283, 7808.000
1478.464, 7674.000
1479.645, 7813.000
1480.826, 7826.000
1482.007, 7653.000
1483.187, 7854.000
1484.368, 7761.000
1485.548, 7651.000
1486.728, 7982.000
1487.908, 7769.000
1489.088, 7794.000
1490.268, 7906.000
1491.447, 7695.000
1492.626, 7835.000
1493.805, 7893.000
1494.984, 7764.000
1496.163, 8050.000
1497.341, 7851.000
1498.520, 7792.000
1499.698, 8169.000
1500.876, 7885.000
1502.054, 7870.000
1503.232, 8070.000
1504.409, 7763.000
1505.586, 7944.000
1506.763, 8027.000
1507.940, 7862.000
1509.117, 8103.000
1510.294, 8018.000
1511.470, 7909.000
1512.647, 8172.000
1513.823, 7982.000
1514.999, 7923.000
##END=
