Repository: gordondowns/cs224w-project

File: data/raw/raman/unrated_oriented/Actinolite__R050336-3__Raman__514__0__depolarized__Raman_Data_RAW__25277.txt
##NAMES=Actinolite
##RRUFFID=R050336
##IDEAL CHEMISTRY=Ca_2_(Mg_4.5-2.5_Fe^2+^_0.5-2.5_)Si_8_O_22_(OH)_2_
##LOCALITY=Kragerø, Norway
##OWNER=RRUFF
##SOURCE=California Institute of Technology
##DESCRIPTION=Dark green prismatic fragment
##STATUS=The identification of this mineral has been confirmed by X-ray diffraction and chemical analysis
##URL=rruff.info/R050336
##MEASURED CHEMISTRY=([box]_0.62_Na_0.34_K_0.04_)(Ca_1.60_Na_0.40_)_Σ=2_(Mg_3.90_Fe^2+^_0.70_Al_0.20_Ti_0.10_Fe^3+^_0.10_)_Σ=5_(Si_7.52_Al_0.48_)_Σ=8_O_22_((OH)_0.97_F_0.03_)_2_
##PIN_ID=M00198
##ORIENTATION=Laser parallel to c* (0 0 1). Fiducial mark perpendicular to laser is parallel to a [1 0 0]
144.8170, 4252.000
146.0460, 4546.000
147.2750, 4835.000
148.5030, 5207.000
149.7320, 5739.000
150.9600, 6167.000
152.1880, 6872.000
153.4160, 7217.000
154.6440, 7667.000
155.8720, 8273.000
157.0990, 8647.000
158.3270, 8898.000
159.5540, 9295.000
160.7810, 9296.000
162.0080, 9121.000
163.2350, 8965.000
164.4610, 8917.000
165.6880, 8787.000
166.9140, 8630.000
168.1400, 8919.000
169.3660, 9034.000
170.5920, 9453.000
171.8180, 9848.000
173.0430, 10152.00
174.2690, 10509.00
175.4940, 10855.00
176.7190, 10952.00
177.9440, 10770.00
179.1680, 10558.00
180.3930, 10024.00
181.6170, 9452.000
182.8420, 8753.000
184.0660, 8273.000
185.2900, 7755.000
186.5140, 7445.000
187.7370, 7060.000
188.9610, 6790.000
190.1840, 6780.000
191.4070, 6627.000
192.6300, 6581.000
193.8530, 6563.000
195.0760, 6566.000
196.2980, 6649.000
197.5210, 6716.000
198.7430, 6749.000
199.9650, 6880.000
201.1870, 7244.000
202.4090, 7412.000
203.6310, 7741.000
204.8520, 7828.000
206.0730, 8323.000
207.2950, 8851.000
208.5160, 9518.000
209.7360, 10368.00
210.9570, 11172.00
212.1780, 12050.00
213.3980, 13213.00
214.6180, 14017.00
215.8380, 15048.00
217.0580, 15973.00
218.2780, 16710.00
219.4980, 17436.00
220.7170, 17609.00
221.9360, 17644.00
223.1560, 17494.00
224.3750, 16681.00
225.5930, 15959.00
226.8120, 14926.00
228.0310, 13620.00
229.2490, 12431.00
230.4670, 11486.00
231.6850, 10532.00
232.9030, 9882.000
234.1210, 8943.000
235.3380, 8226.000
236.5560, 7920.000
237.7730, 7282.000
238.9900, 6853.000
240.2070, 6609.000
241.4240, 6354.000
242.6410, 6232.000
243.8570, 6043.000
245.0730, 5855.000
246.2900, 5860.000
247.5060, 5649.000
248.7210, 5758.000
249.9370, 5601.000
251.1530, 5547.000
252.3680, 5542.000
253.5830, 5440.000
254.7980, 5389.000
256.0130, 5377.000
257.2280, 5407.000
258.4430, 5386.000
259.6570, 5248.275
260.8720, 5241.000
262.0860, 4970.000
263.3000, 4894.000
264.5130, 4868.000
265.7270, 4768.000
266.9410, 4797.000
268.1540, 4695.000
269.3670, 4560.000
270.5800, 4561.000
271.7930, 4503.000
273.0060, 4579.000
274.2190, 4474.000
275.4310, 4574.000
276.6430, 4558.000
277.8550, 4606.000
279.0670, 4583.000
280.2790, 4608.000
281.4910, 4705.000
282.7020, 4774.000
283.9140, 4907.000
285.1250, 4869.000
286.3360, 4991.000
287.5470, 5050.000
288.7570, 5040.000
289.9680, 5286.000
291.1780, 5222.000
292.3880, 5414.000
293.5990, 5350.000
294.8080, 5524.000
296.0180, 5617.000
297.2280, 5568.000
298.4370, 5562.000
299.6470, 5629.000
300.8560, 5576.131
302.0650, 5629.000
303.2740, 5568.000
304.4820, 5500.000
305.6910, 5549.000
306.8990, 5379.000
308.1070, 5268.000
309.3150, 5280.000
310.5230, 5207.000
311.7310, 5145.000
312.9390, 5218.000
314.1460, 5167.000
315.3530, 5150.000
316.5600, 5219.000
317.7670, 5245.000
318.9740, 5275.000
320.1810, 5353.000
321.3870, 5280.000
322.5930, 5320.000
323.8000, 5354.000
325.0060, 5446.000
326.2110, 5413.000
327.4170, 5502.000
328.6230, 5479.000
329.8280, 5506.000
331.0330, 5623.000
332.2380, 5602.000
333.4430, 5532.000
334.6480, 5418.000
335.8530, 5503.000
337.0570, 5467.000
338.2610, 5478.000
339.4650, 5578.000
340.6690, 5614.000
341.8730, 5645.000
343.0770, 5667.000
344.2800, 5726.000
345.4840, 5752.000
346.6870, 5751.000
347.8900, 5836.000
349.0930, 5935.000
350.2950, 5981.000
351.4980, 5865.000
352.7000, 6022.000
353.9030, 6024.000
355.1050, 6124.000
356.3070, 6159.000
357.5080, 6311.000
358.7100, 6456.000
359.9110, 6609.000
361.1130, 6734.000
362.3140, 7012.000
363.5150, 7128.000
364.7160, 7220.000
365.9160, 7494.000
367.1170, 7518.000
368.3170, 7448.000
369.5170, 7504.000
370.7170, 7418.000
371.9170, 7351.000
373.1170, 7108.000
374.3170, 6993.000
375.5160, 6729.000
376.7150, 6624.000
377.9140, 6483.000
379.1130, 6392.000
380.3120, 6274.000
381.5110, 6204.000
382.7090, 6418.000
383.9070, 6384.000
385.1060, 6330.000
386.3040, 6495.000
387.5010, 6390.000
388.6990, 6498.000
389.8970, 6483.000
391.0940, 6613.000
392.2910, 6301.000
393.4880, 6197.000
394.6850, 5997.000
395.8820, 5841.000
397.0780, 5664.000
398.2750, 5414.000
399.4710, 5235.000
400.6670, 5109.000
401.8630, 5054.000
403.0590, 4975.387
404.2540, 5061.000
405.4500, 4965.000
406.6450, 5015.000
407.8400, 5117.000
409.0350, 5077.000
410.2300, 5163.000
411.4250, 5200.000
412.6190, 5206.000
413.8140, 5144.000
415.0080, 5206.000
416.2020, 5124.000
417.3960, 5111.000
418.5900, 4958.000
419.7830, 4932.000
420.9770, 4831.000
422.1700, 4750.000
423.3630, 4703.000
424.5560, 4686.000
425.7490, 4617.000
426.9410, 4681.000
428.1340, 4550.000
429.3260, 4504.000
430.5180, 4601.000
431.7100, 4518.000
432.9020, 4489.000
434.0940, 4596.000
435.2850, 4467.000
436.4770, 4441.000
437.6680, 4385.000
438.8590, 4318.000
440.0500, 4259.000
441.2410, 4225.000
442.4310, 4151.000
443.6220, 4167.000
444.8120, 4131.000
446.0020, 4114.000
447.1920, 4071.000
448.3820, 4103.000
449.5710, 4047.000
450.7610, 4012.000
451.9500, 4069.000
453.1390, 4105.000
454.3280, 4055.000
455.5170, 4127.000
456.7060, 4032.000
457.8940, 3978.000
459.0830, 4084.000
460.2710, 4132.000
461.4590, 4081.000
462.6470, 4027.000
463.8350, 4049.000
465.0220, 4041.000
466.2100, 4026.000
467.3970, 4015.000
468.5840, 3974.000
469.7710, 4003.000
470.9580, 3911.000
472.1440, 4020.000
473.3310, 4033.000
474.5170, 3996.000
475.7030, 3960.000
476.8890, 4020.000
478.0750, 4025.000
479.2610, 3965.000
480.4460, 3978.000
481.6320, 3992.000
482.8170, 4050.000
484.0020, 4077.000
485.1870, 4076.000
486.3710, 3971.000
487.5560, 3995.000
488.7400, 4028.000
489.9250, 4121.000
491.1090, 4121.000
492.2930, 4168.860
493.4760, 4088.000
494.6600, 4195.000
495.8440, 4184.000
497.0270, 4131.000
498.2100, 4251.000
499.3930, 4434.000
500.5760, 4394.000
501.7580, 4459.000
502.9410, 4621.000
504.1230, 4604.000
505.3060, 4681.000
506.4880, 4700.000
507.6690, 4769.000
508.8510, 4926.000
510.0330, 4966.000
511.2140, 5097.000
512.3950, 5124.000
513.5760, 5130.000
514.7570, 5160.000
515.9380, 5252.000
517.1190, 5226.000
518.2990, 5339.000
519.4800, 5264.000
520.6600, 5266.000
521.8400, 5381.000
523.0190, 5425.000
524.1990, 5436.000
525.3790, 5445.000
526.5580, 5423.000
527.7370, 5444.000
528.9160, 5539.000
530.0950, 5478.000
531.2740, 5354.000
532.4520, 5385.000
533.6310, 5250.000
534.8090, 5240.000
535.9870, 5161.000
537.1650, 5108.000
538.3430, 5137.000
539.5200, 5082.000
540.6980, 5066.000
541.8750, 5000.000
543.0520, 4951.000
544.2290, 4880.000
545.4060, 4832.000
546.5820, 4818.000
547.7590, 4851.000
548.9350, 4654.000
550.1110, 4692.000
551.2870, 4607.000
552.4630, 4660.000
553.6390, 4596.000
554.8140, 4520.000
555.9900, 4472.000
557.1650, 4527.000
558.3400, 4503.000
559.5150, 4465.000
560.6900, 4429.000
561.8640, 4416.000
563.0390, 4377.000
564.2130, 4361.000
565.3870, 4380.000
566.5610, 4369.000
567.7350, 4235.000
568.9080, 4342.000
570.0820, 4331.000
571.2550, 4252.000
572.4280, 4333.000
573.6010, 4211.000
574.7740, 4115.000
575.9470, 4116.000
577.1190, 4145.000
578.2920, 4079.000
579.4640, 4068.000
580.6360, 4088.000
581.8080, 4042.000
582.9790, 4027.000
584.1510, 3950.000
585.3220, 4004.000
586.4940, 3928.000
587.6650, 3839.000
588.8360, 3861.000
590.0060, 3781.000
591.1770, 3799.000
592.3470, 3757.000
593.5180, 3669.000
594.6880, 3652.000
595.8580, 3710.000
597.0280, 3673.000
598.1970, 3690.000
599.3670, 3604.000
600.5360, 3657.000
601.7050, 3697.000
602.8740, 3649.000
604.0430, 3659.000
605.2120, 3732.000
606.3800, 3715.000
607.5490, 3749.000
608.7170, 3784.428
609.8850, 3748.000
611.0530, 3831.000
612.2210, 3844.000
613.3880, 3833.000
614.5560, 3906.000
615.7230, 3943.000
616.8900, 3944.000
618.0570, 3981.000
619.2240, 4021.000
620.3900, 4109.000
621.5570, 4116.000
622.7230, 4179.000
623.8890, 4197.000
625.0550, 4359.000
626.2210, 4381.000
627.3870, 4419.000
628.5520, 4545.962
629.7180, 4580.882
630.8830, 4719.000
632.0480, 4784.000
633.2130, 4903.107
634.3770, 5033.000
635.5420, 5149.000
636.7060, 5282.000
637.8710, 5401.000
639.0350, 5599.000
640.1990, 5771.000
641.3620, 6072.000
642.5260, 6284.000
643.6890, 6493.000
644.8530, 6853.000
646.0160, 7078.000
647.1790, 7476.000
648.3410, 7775.201
649.5040, 8056.000
650.6670, 8447.000
651.8290, 8853.000
652.9910, 9231.000
654.1530, 9876.000
655.3150, 10467.00
656.4770, 11120.00
657.6380, 12092.00
658.7990, 13254.00
659.9610, 14503.00
661.1220, 16150.00
662.2830, 18005.00
663.4430, 20211.00
664.6040, 22575.00
665.7640, 24820.00
666.9240, 26976.00
668.0850, 28949.00
669.2440, 30481.00
670.4040, 31179.00
671.5640, 31050.00
672.7230, 30260.00
673.8830, 28121.00
675.0420, 25525.00
676.2010, 22826.00
677.3590, 20032.00
678.5180, 17392.00
679.6770, 15119.00
680.8350, 13304.00
681.9930, 11730.00
683.1510, 10709.00
684.3090, 9924.000
685.4670, 8966.000
686.6240, 8467.000
687.7810, 7926.000
688.9390, 7582.000
690.0960, 7081.000
691.2530, 6836.000
692.4090, 6504.000
693.5660, 6319.000
694.7220, 5986.000
695.8790, 5695.000
697.0350, 5732.000
698.1910, 5509.000
699.3460, 5287.000
700.5020, 5197.000
701.6570, 5140.000
702.8130, 5071.000
703.9680, 5001.340
705.1230, 5002.000
706.2780, 4889.000
707.4320, 4820.000
708.5870, 4800.000
709.7410, 4695.000
710.8950, 4835.000
712.0490, 4734.000
713.2030, 4736.000
714.3570, 4701.000
715.5100, 4701.000
716.6640, 4709.000
717.8170, 4682.000
718.9700, 4676.000
720.1230, 4681.906
721.2760, 4675.000
722.4280, 4697.000
723.5810, 4722.000
724.7330, 4737.000
725.8850, 4828.000
727.0370, 4812.000
728.1890, 4908.000
729.3400, 4817.000
730.4920, 4850.000
731.6430, 4859.000
732.7940, 4834.000
733.9450, 4945.000
735.0960, 4882.000
736.2460, 4955.000
737.3970, 4926.000
738.5470, 4997.000
739.6970, 4978.294
740.8470, 4941.000
741.9970, 4933.000
743.1470, 4871.000
744.2970, 4809.000
745.4460, 4803.000
746.5950, 4764.000
747.7440, 4723.000
748.8930, 4698.000
750.0420, 4668.856
751.1900, 4657.611
752.3390, 4609.000
753.4870, 4613.000
754.6350, 4553.000
755.7830, 4455.000
756.9310, 4458.000
758.0780, 4415.000
759.2260, 4289.000
760.3730, 4378.000
761.5200, 4327.000
762.6670, 4262.000
763.8140, 4312.000
764.9610, 4217.000
766.1070, 4155.000
767.2530, 4214.000
768.4000, 4135.000
769.5460, 4229.000
770.6910, 4231.000
771.8370, 4197.000
772.9830, 4264.000
774.1280, 4160.000
775.2730, 4224.000
776.4180, 4287.000
777.5630, 4208.000
778.7080, 4184.000
779.8520, 4311.000
780.9970, 4244.000
782.1410, 4249.000
783.2850, 4253.000
784.4290, 4227.000
785.5730, 4248.659
786.7160, 4263.147
787.8600, 4282.000
789.0030, 4298.000
790.1460, 4333.000
791.2890, 4309.000
792.4320, 4321.000
793.5750, 4289.000
794.7170, 4280.000
795.8590, 4286.000
797.0020, 4282.000
798.1440, 4342.000
799.2850, 4249.000
800.4270, 4296.000
801.5690, 4371.000
802.7100, 4187.000
803.8510, 4203.000
804.9920, 4169.000
806.1330, 4197.000
807.2740, 4124.000
808.4140, 4145.000
809.5550, 4121.000
810.6950, 4158.000
811.8350, 4194.000
812.9750, 4155.000
814.1150, 4219.000
815.2540, 4238.000
816.3940, 4162.000
817.5330, 4164.000
818.6720, 4145.000
819.8110, 4238.000
820.9500, 4215.000
822.0880, 4332.000
823.2270, 4115.000
824.3650, 4197.000
825.5030, 4217.000
826.6410, 4273.000
827.7790, 4283.000
828.9170, 4260.000
830.0540, 4235.000
831.1920, 4246.000
832.3290, 4214.000
833.4660, 4216.767
834.6030, 4213.000
835.7390, 4211.000
836.8760, 4231.000
838.0120, 4227.000
839.1480, 4155.000
840.2840, 4231.000
841.4200, 4164.000
842.5560, 4106.000
843.6920, 4126.000
844.8270, 4235.000
845.9620, 4163.000
847.0970, 4164.000
848.2320, 4084.000
849.3670, 4151.000
850.5020, 4176.000
851.6360, 4120.000
852.7700, 4171.000
853.9040, 4116.000
855.0380, 4118.000
856.1720, 4167.000
857.3060, 4046.000
858.4390, 4103.000
859.5730, 4069.000
860.7060, 4066.000
861.8390, 4089.000
862.9720, 4092.000
864.1040, 4116.000
865.2370, 4122.560
866.3690, 4128.113
867.5010, 4142.000
868.6330, 4155.000
869.7650, 4172.000
870.8970, 4228.000
872.0290, 4267.000
873.1600, 4284.769
874.2910, 4310.650
875.4220, 4303.000
876.5530, 4334.000
877.6840, 4299.000
878.8140, 4311.000
879.9450, 4343.123
881.0750, 4345.000
882.2050, 4422.000
883.3350, 4433.000
884.4650, 4485.000
885.5950, 4568.000
886.7240, 4582.583
887.8530, 4633.000
888.9820, 4657.000
890.1110, 4719.000
891.2400, 4768.000
892.3690, 4708.000
893.4970, 4730.000
894.6260, 4903.000
895.7540, 4873.000
896.8820, 5022.000
898.0100, 5013.000
899.1370, 5027.000
900.2650, 5041.000
901.3920, 5070.193
902.5200, 5115.188
903.6470, 5159.000
904.7730, 5216.000
905.9000, 5286.000
907.0270, 5320.000
908.1530, 5323.000
909.2790, 5391.000
910.4050, 5438.000
911.5310, 5485.000
912.6570, 5627.000
913.7830, 5688.000
914.9080, 5814.000
916.0330, 5866.000
917.1580, 5973.000
918.2830, 6058.000
919.4080, 6216.000
920.5330, 6299.000
921.6570, 6540.000
922.7820, 6661.000
923.9060, 6875.000
925.0300, 6951.000
926.1540, 6996.000
927.2770, 6965.000
928.4010, 7000.000
929.5240, 6942.000
930.6470, 6828.000
931.7700, 6740.000
932.8930, 6569.000
934.0160, 6327.000
935.1380, 6278.000
936.2610, 6128.000
937.3830, 6081.000
938.5050, 6167.000
939.6270, 6042.000
940.7490, 6018.000
941.8700, 6071.000
942.9910, 6054.000
944.1130, 5944.000
945.2340, 6037.000
946.3550, 5980.000
947.4750, 6002.000
948.5960, 6004.000
949.7160, 5972.000
950.8370, 5898.000
951.9570, 5889.868
953.0770, 5979.000
954.1970, 5830.000
955.3160, 5871.000
956.4360, 5856.000
957.5550, 5798.000
958.6740, 5791.000
959.7930, 5799.000
960.9120, 5860.000
962.0310, 5801.000
963.1490, 5814.000
964.2670, 5886.000
965.3860, 5773.000
966.5040, 5792.000
967.6210, 5745.000
968.7390, 5799.000
969.8570, 5793.000
970.9740, 5813.000
972.0910, 5745.000
973.2080, 5797.000
974.3250, 5704.000
975.4420, 5723.000
976.5580, 5688.000
977.6750, 5683.000
978.7910, 5680.000
979.9070, 5576.000
981.0230, 5513.000
982.1390, 5508.000
983.2540, 5478.000
984.3700, 5475.414
985.4850, 5472.000
986.6000, 5478.000
987.7150, 5481.000
988.8300, 5454.000
989.9450, 5452.000
991.0590, 5443.000
992.1730, 5504.000
993.2880, 5477.296
994.4010, 5517.619
995.5150, 5497.000
996.6290, 5574.000
997.7420, 5656.000
998.8560, 5687.000
999.9690, 5727.000
1001.082, 5764.000
1002.195, 5797.000
1003.307, 5850.394
1004.420, 5922.000
1005.532, 5978.000
1006.645, 6006.000
1007.757, 6114.000
1008.868, 6276.000
1009.980, 6304.000
1011.092, 6392.000
1012.203, 6420.000
1013.314, 6591.000
1014.425, 6528.000
1015.536, 6631.000
1016.647, 6848.000
1017.758, 6811.000
1018.868, 6918.000
1019.978, 6978.000
1021.088, 7098.000
1022.198, 7160.346
1023.308, 7247.000
1024.418, 7297.000
1025.527, 7382.000
1026.637, 7448.000
1027.746, 7512.000
1028.855, 7707.000
1029.963, 7785.000
1031.072, 7836.000
1032.181, 7793.000
1033.289, 7893.000
1034.397, 7838.000
1035.505, 7933.000
1036.613, 8047.000
1037.721, 8146.000
1038.828, 8353.000
1039.935, 8495.000
1041.043, 8796.000
1042.150, 8917.000
1043.257, 9336.000
1044.363, 9617.000
1045.470, 10021.00
1046.576, 10498.00
1047.682, 10893.00
1048.788, 11387.00
1049.894, 11948.00
1051.000, 12564.00
1052.106, 13005.00
1053.211, 13450.00
1054.316, 13759.00
1055.421, 13915.00
1056.526, 13891.00
1057.631, 14001.00
1058.736, 13624.00
1059.840, 13022.00
1060.944, 12727.00
1062.049, 12065.00
1063.153, 11511.00
1064.256, 10962.00
1065.360, 10273.00
1066.463, 9676.000
1067.567, 9286.000
1068.670, 8618.000
1069.773, 8151.000
1070.876, 7815.000
1071.978, 7468.000
1073.081, 7004.000
1074.183, 6788.000
1075.285, 6533.000
1076.387, 6315.169
1077.489, 6282.000
1078.591, 6019.000
1079.692, 6007.000
1080.794, 5878.000
1081.895, 5709.000
1082.996, 5599.000
1084.097, 5492.057
1085.198, 5419.000
1086.298, 5275.000
1087.399, 5331.000
1088.499, 5158.000
1089.599, 5167.000
1090.699, 4998.000
1091.799, 4948.000
1092.898, 4945.000
1093.998, 4952.000
1095.097, 4919.000
1096.196, 4847.000
1097.295, 4799.000
1098.394, 4778.000
1099.492, 4734.476
1100.591, 4698.000
1101.689, 4673.000
1102.787, 4618.000
1103.885, 4560.000
1104.983, 4604.000
1106.081, 4604.000
1107.178, 4669.000
1108.275, 4555.000
1109.373, 4565.000
1110.470, 4586.000
1111.566, 4509.000
1112.663, 4523.000
1113.760, 4480.000
1114.856, 4451.000
1115.952, 4492.000
1117.048, 4399.000
1118.144, 4378.000
1119.240, 4389.000
1120.335, 4359.000
1121.431, 4267.000
1122.526, 4357.000
1123.621, 4243.000
1124.716, 4293.000
1125.810, 4177.000
1126.905, 4253.000
1127.999, 4221.000
1129.094, 4183.000
1130.188, 4181.000
1131.282, 4155.000
1132.375, 4083.000
1133.469, 4105.000
1134.562, 4074.000
1135.656, 4093.000
1136.749, 4146.000
1137.842, 4038.000
1138.935, 4012.000
1140.027, 4034.000
1141.120, 3989.000
1142.212, 3980.000
1143.304, 3962.000
1144.396, 4030.000
1145.488, 3964.000
1146.579, 3912.000
1147.671, 3983.000
1148.762, 3873.000
1149.853, 3944.000
1150.944, 3842.000
1152.035, 3897.000
1153.126, 3884.000
1154.216, 3815.000
1155.307, 3836.000
1156.397, 3834.000
1157.487, 3852.000
1158.577, 3915.000
1159.667, 3893.800
1160.756, 3868.000
1161.846, 3893.000
1162.935, 3854.000
1164.024, 3861.000
1165.113, 3905.000
1166.201, 3849.000
1167.290, 3841.000
1168.378, 3882.000
1169.467, 3831.000
1170.555, 3873.000
1171.643, 3821.000
1172.730, 3833.000
1173.818, 3880.000
1174.905, 3782.000
1175.993, 3817.000
1177.080, 3909.000
1178.167, 3821.000
1179.254, 3822.000
1180.340, 3891.000
1181.427, 3813.000
1182.513, 3823.000
1183.599, 3783.000
1184.685, 3823.000
1185.771, 3801.000
1186.856, 3824.000
1187.942, 3824.000
1189.027, 3807.000
1190.112, 3874.000
1191.197, 3890.000
1192.282, 3893.000
1193.367, 3792.000
1194.451, 3837.000
1195.536, 3853.000
1196.620, 3811.000
1197.704, 3859.000
1198.788, 3775.000
1199.872, 3911.000
1200.955, 3837.000
1202.039, 3811.000
1203.122, 3789.000
1204.205, 3866.000
1205.288, 3784.000
1206.370, 3833.000
1207.453, 3851.000
1208.535, 3827.000
1209.618, 3854.000
1210.700, 3891.000
1211.782, 3794.000
1212.863, 3852.000
1213.945, 3850.000
1215.026, 3832.000
1216.108, 3863.000
1217.189, 3878.000
1218.270, 3871.000
1219.351, 3866.000
1220.431, 3794.000
1221.512, 3773.000
1222.592, 3850.000
1223.672, 3777.000
1224.752, 3861.000
1225.832, 3861.000
1226.911, 3787.000
1227.991, 3865.000
1229.070, 3880.000
1230.149, 3861.000
1231.228, 3875.000
1232.307, 3878.000
1233.386, 3894.000
1234.464, 3877.000
1235.543, 3892.098
1236.621, 3878.000
1237.699, 3916.000
1238.777, 3903.000
1239.855, 3934.000
1240.932, 3868.000
1242.009, 3901.000
1243.087, 3843.000
1244.164, 3846.000
1245.241, 3949.000
1246.317, 3848.000
1247.394, 3954.000
1248.470, 3869.000
1249.546, 3833.000
1250.623, 3920.000
1251.698, 3871.000
1252.774, 3944.000
1253.850, 3930.000
1254.925, 3929.000
1256.000, 3883.000
1257.076, 3910.386
1258.150, 3916.000
1259.225, 3946.000
1260.300, 3880.000
1261.374, 3887.000
1262.449, 3955.000
1263.523, 4002.000
1264.597, 3887.000
1265.670, 3995.000
1266.744, 3928.000
1267.818, 3897.000
1268.891, 3941.000
1269.964, 3930.000
1271.037, 3890.000
1272.110, 3995.000
1273.183, 3901.000
1274.255, 3952.000
1275.327, 3971.000
1276.400, 3975.000
1277.472, 3970.000
1278.543, 3971.145
1279.615, 3977.288
1280.687, 3952.000
1281.758, 3983.000
1282.829, 3968.000
1283.900, 3952.000
1284.971, 4005.000
1286.042, 3980.000
1287.112, 3932.000
1288.183, 3992.000
1289.253, 3924.000
1290.323, 3904.000
1291.393, 3965.000
1292.463, 3966.000
1293.532, 4005.000
1294.602, 3947.000
1295.671, 3957.000
1296.740, 3941.000
1297.809, 3980.000
1298.878, 3972.460
1299.946, 3947.000
1301.015, 3987.000
1302.083, 3956.000
1303.151, 3969.000
1304.219, 3919.000
1305.287, 3954.059
1306.354, 4059.000
1307.422, 4010.000
1308.489, 4043.000
1309.556, 4066.000
1310.623, 4055.000
1311.690, 4089.726
1312.757, 4019.000
1313.823, 4098.000
1314.890, 4048.000
1315.956, 3977.000
1317.022, 4066.000
1318.088, 4061.000
1319.153, 4001.000
1320.219, 4054.000
1321.284, 4048.000
1322.349, 4002.000
1323.414, 4047.000
1324.479, 4007.000
1325.544, 4021.000
1326.608, 4091.000
1327.673, 4073.000
1328.737, 4051.000
1329.801, 3983.000
1330.865, 4012.480
1331.929, 4119.000
1332.992, 4037.000
1334.056, 4064.000
1335.119, 4054.000
1336.182, 4023.000
1337.245, 4107.000
1338.308, 3999.000
1339.370, 4078.000
1340.433, 4055.000
1341.495, 4019.000
1342.557, 4029.000
1343.619, 4138.000
1344.681, 4012.000
1345.742, 4096.000
1346.804, 4020.000
1347.865, 4055.000
1348.926, 4084.000
1349.987, 4088.000
1351.048, 4055.000
1352.108, 4072.000
1353.169, 4015.000
1354.229, 4102.000
1355.289, 4077.000
1356.349, 4062.000
1357.409, 4092.000
1358.469, 4107.000
1359.528, 4093.498
1360.588, 4116.710
1361.647, 4097.000
1362.706, 4109.000
1363.765, 4161.000
1364.823, 4107.000
1365.882, 4134.152
1366.940, 4135.535
1367.998, 4124.000
1369.056, 4131.000
1370.114, 4113.000
1371.172, 4086.000
1372.229, 4110.000
1373.287, 4139.000
1374.344, 4046.000
1375.401, 4158.000
1376.458, 4095.000
1377.515, 4082.000
1378.571, 4153.000
1379.628, 4095.000
1380.684, 4055.000
1381.740, 4085.000
1382.796, 4074.000
1383.852, 4131.000
1384.907, 4124.000
1385.963, 4138.000
1387.018, 4087.000
1388.073, 4119.000
1389.128, 4107.000
1390.183, 4054.000
1391.237, 4054.000
1392.292, 4047.978
1393.346, 4123.000
1394.400, 4081.000
1395.454, 4086.000
1396.508, 4148.000
1397.562, 4035.000
1398.615, 4085.000
1399.668, 4144.000
1400.722, 4118.000
1401.775, 4134.000
1402.827, 4112.000
1403.880, 4131.000
1404.933, 4140.000
1405.985, 4121.000
1407.037, 4158.000
1408.089, 4135.000
1409.141, 4088.000
1410.193, 4093.000
1411.244, 4160.000
1412.295, 4176.000
1413.347, 4139.000
1414.398, 4139.000
1415.449, 4137.000
1416.499, 4184.000
1417.550, 4160.006
1418.600, 4163.217
1419.650, 4146.000
1420.700, 4150.000
1421.750, 4154.000
1422.800, 4173.000
1423.850, 4256.000
1424.899, 4133.000
1425.948, 4115.000
1426.997, 4214.000
1428.046, 4233.000
1429.095, 4133.000
1430.144, 4169.000
1431.192, 4151.000
1432.240, 4177.000
1433.288, 4182.000
1434.336, 4194.000
1435.384, 4205.270
1436.432, 4232.000
1437.479, 4221.000
1438.526, 4197.000
1439.574, 4203.091
1440.621, 4215.000
1441.667, 4217.000
1442.714, 4225.000
1443.760, 4243.000
1444.807, 4164.000
1445.853, 4212.000
1446.899, 4300.000
1447.945, 4188.000
1448.990, 4228.000
1450.036, 4273.000
1451.081, 4275.000
1452.126, 4295.000
1453.171, 4251.000
1454.216, 4286.000
1455.261, 4184.000
1456.305, 4206.000
1457.350, 4216.000
1458.394, 4241.000
1459.438, 4210.000
1460.482, 4229.000
1461.526, 4251.000
1462.569, 4328.000
1463.612, 4247.000
1464.656, 4281.000
1465.699, 4233.000
1466.742, 4310.000
1467.784, 4333.000
1468.827, 4376.000
1469.869, 4183.000
1470.912, 4263.000
1471.954, 4238.000
1472.996, 4189.000
1474.037, 4253.000
1475.079, 4246.000
1476.120, 4288.000
1477.162, 4208.000
1478.203, 4288.000
1479.244, 4353.000
1480.284, 4257.000
1481.325, 4225.000
1482.365, 4282.000
1483.406, 4257.000
1484.446, 4307.000
1485.486, 4184.000
1486.526, 4324.000
1487.565, 4190.000
1488.605, 4360.000
1489.644, 4270.000
1490.683, 4357.000
1491.722, 4260.000
1492.761, 4346.000
1493.800, 4319.000
1494.838, 4297.000
1495.876, 4285.986
1496.915, 4267.271
1497.953, 4214.000
1498.990, 4267.000
1500.028, 4277.000
1501.066, 4332.000
1502.103, 4309.000
1503.140, 4352.000
1504.177, 4294.000
1505.214, 4324.000
1506.251, 4291.000
1507.287, 4227.000
1508.324, 4327.000
1509.360, 4311.000
1510.396, 4332.000
1511.432, 4320.000
1512.468, 4268.000
1513.503, 4313.000
1514.538, 4295.000
1515.574, 4296.000
1516.609, 4320.000
1517.644, 4341.000
1518.678, 4294.000
1519.713, 4320.000
1520.747, 4354.000
1521.782, 4235.000
1522.816, 4280.000
1523.850, 4403.000
1524.883, 4291.000
1525.917, 4362.000
1526.951, 4291.000
1527.984, 4421.000
1529.017, 4364.000
1530.050, 4360.000
1531.083, 4452.000
1532.115, 4424.000
1533.148, 4431.354
1534.180, 4361.000
1535.212, 4375.000
1536.244, 4387.000
1537.276, 4308.000
1538.308, 4352.000
1539.339, 4410.000
1540.370, 4422.000
##END=

File: data/raw/raman/unrated_oriented/Actinolite__R050336-3__Raman__514__90__ccw__Raman_Data_RAW__25275.txt
##NAMES=Actinolite
##RRUFFID=R050336
##IDEAL CHEMISTRY=Ca_2_(Mg_4.5-2.5_Fe^2+^_0.5-2.5_)Si_8_O_22_(OH)_2_
##LOCALITY=Kragerø, Norway
##OWNER=RRUFF
##SOURCE=California Institute of Technology
##DESCRIPTION=Dark green prismatic fragment
##STATUS=The identification of this mineral has been confirmed by X-ray diffraction and chemical analysis
##URL=rruff.info/R050336
##MEASURED CHEMISTRY=([box]_0.62_Na_0.34_K_0.04_)(Ca_1.60_Na_0.40_)_Σ=2_(Mg_3.90_Fe^2+^_0.70_Al_0.20_Ti_0.10_Fe^3+^_0.10_)_Σ=5_(Si_7.52_Al_0.48_)_Σ=8_O_22_((OH)_0.97_F_0.03_)_2_
##PIN_ID=M00198
##ORIENTATION=Laser parallel to c* (0 0 1). Fiducial mark perpendicular to laser is parallel to a [1 0 0]
141.1290, 3216.000
142.3590, 3235.000
143.5880, 3227.000
144.8170, 3296.000
146.0460, 3385.000
147.2750, 3511.000
148.5030, 3600.000
149.7320, 3750.000
150.9600, 3961.000
152.1880, 4190.000
153.4160, 4294.000
154.6440, 4529.000
155.8720, 4552.000
157.0990, 4735.000
158.3270, 4775.000
159.5540, 4902.000
160.7810, 4819.000
162.0080, 4827.000
163.2350, 4767.000
164.4610, 4608.000
165.6880, 4522.000
166.9140, 4448.000
168.1400, 4501.000
169.3660, 4544.000
170.5920, 4686.000
171.8180, 4637.000
173.0430, 4681.000
174.2690, 4808.000
175.4940, 4743.000
176.7190, 4862.000
177.9440, 4784.000
179.1680, 4653.000
180.3930, 4616.000
181.6170, 4482.000
182.8420, 4398.000
184.0660, 4275.000
185.2900, 4199.246
186.5140, 4162.000
187.7370, 4063.000
188.9610, 4020.000
190.1840, 3973.000
191.4070, 4057.000
192.6300, 4043.000
193.8530, 4026.000
195.0760, 4085.000
196.2980, 4098.005
197.5210, 4154.000
198.7430, 4196.000
199.9650, 4279.000
201.1870, 4353.000
202.4090, 4348.000
203.6310, 4331.000
204.8520, 4444.000
206.0730, 4620.000
207.2950, 4763.000
208.5160, 4993.000
209.7360, 5200.000
210.9570, 5579.000
212.1780, 5804.000
213.3980, 6234.000
214.6180, 6468.000
215.8380, 6898.000
217.0580, 7337.000
218.2780, 7857.000
219.4980, 8169.000
220.7170, 8597.000
221.9360, 8945.000
223.1560, 9029.000
224.3750, 9272.000
225.5930, 9224.000
226.8120, 9389.000
228.0310, 9423.000
229.2490, 9212.000
230.4670, 9164.000
231.6850, 8774.000
232.9030, 8314.000
234.1210, 7932.000
235.3380, 7463.000
236.5560, 6923.000
237.7730, 6573.000
238.9900, 6215.000
240.2070, 5998.000
241.4240, 5635.000
242.6410, 5516.000
243.8570, 5448.000
245.0730, 5265.000
246.2900, 5273.000
247.5060, 5123.000
248.7210, 5048.000
249.9370, 4929.000
251.1530, 4807.000
252.3680, 4778.000
253.5830, 4605.000
254.7980, 4508.000
256.0130, 4360.000
257.2280, 4324.000
258.4430, 4333.000
259.6570, 4401.000
260.8720, 4092.000
262.0860, 3894.000
263.3000, 3822.000
264.5130, 3770.000
265.7270, 3733.000
266.9410, 3660.000
268.1540, 3555.000
269.3670, 3635.000
270.5800, 3526.000
271.7930, 3494.000
273.0060, 3521.000
274.2190, 3492.000
275.4310, 3538.000
276.6430, 3523.000
277.8550, 3471.000
279.0670, 3449.000
280.2790, 3464.000
281.4910, 3442.000
282.7020, 3506.000
283.9140, 3486.000
285.1250, 3509.329
286.3360, 3578.000
287.5470, 3553.000
288.7570, 3630.000
289.9680, 3683.000
291.1780, 3709.792
292.3880, 3774.369
293.5990, 3785.000
294.8080, 3836.000
296.0180, 3840.000
297.2280, 3856.804
298.4370, 3864.000
299.6470, 3866.000
300.8560, 3878.000
302.0650, 3866.000
303.2740, 3841.000
304.4820, 3869.000
305.6910, 3902.000
306.8990, 3754.000
308.1070, 3851.000
309.3150, 3802.000
310.5230, 3835.000
311.7310, 3785.000
312.9390, 3770.000
314.1460, 3798.000
315.3530, 3727.000
316.5600, 3687.000
317.7670, 3740.000
318.9740, 3730.000
320.1810, 3704.000
321.3870, 3655.000
322.5930, 3733.000
323.8000, 3780.000
325.0060, 3683.000
326.2110, 3790.000
327.4170, 3798.000
328.6230, 3839.000
329.8280, 3814.000
331.0330, 3886.000
332.2380, 3887.000
333.4430, 3908.000
334.6480, 3831.000
335.8530, 3903.000
337.0570, 3967.000
338.2610, 4030.000
339.4650, 3943.000
340.6690, 4046.000
341.8730, 4026.000
343.0770, 4073.000
344.2800, 4074.000
345.4840, 4075.000
346.6870, 4137.000
347.8900, 4197.000
349.0930, 4177.000
350.2950, 4240.000
351.4980, 4232.000
352.7000, 4262.000
353.9030, 4304.806
355.1050, 4359.000
356.3070, 4428.424
357.5080, 4505.000
358.7100, 4605.000
359.9110, 4730.000
361.1130, 4852.000
362.3140, 5020.000
363.5150, 5218.000
364.7160, 5277.000
365.9160, 5405.000
367.1170, 5505.000
368.3170, 5535.000
369.5170, 5681.000
370.7170, 5517.000
371.9170, 5452.000
373.1170, 5474.000
374.3170, 5272.000
375.5160, 5356.000
376.7150, 5229.000
377.9140, 5394.000
379.1130, 5281.000
380.3120, 5388.000
381.5110, 5541.000
382.7090, 5642.000
383.9070, 5753.000
385.1060, 6026.000
386.3040, 6186.426
387.5010, 6435.881
388.6990, 6580.978
389.8970, 6622.250
391.0940, 6520.298
392.2910, 6453.000
393.4880, 6293.000
394.6850, 6064.000
395.8820, 5854.000
397.0780, 5738.000
398.2750, 5459.000
399.4710, 5302.000
400.6670, 5253.000
401.8630, 5267.000
403.0590, 5261.000
404.2540, 5321.000
405.4500, 5408.000
406.6450, 5352.000
407.8400, 5601.000
409.0350, 5751.000
410.2300, 5797.000
411.4250, 5988.000
412.6190, 5913.000
413.8140, 5965.000
415.0080, 6029.000
416.2020, 5881.000
417.3960, 5842.000
418.5900, 5593.000
419.7830, 5419.000
420.9770, 5290.000
422.1700, 5188.000
423.3630, 5101.000
424.5560, 4996.000
425.7490, 4869.000
426.9410, 4841.739
428.1340, 4876.000
429.3260, 4775.000
430.5180, 4733.000
431.7100, 4691.000
432.9020, 4633.000
434.0940, 4589.970
435.2850, 4585.000
436.4770, 4510.000
437.6680, 4331.000
438.8590, 4319.000
440.0500, 4170.000
441.2410, 3988.000
442.4310, 4023.000
443.6220, 3895.000
444.8120, 3883.000
446.0020, 3804.000
447.1920, 3721.000
448.3820, 3712.000
449.5710, 3695.000
450.7610, 3665.000
451.9500, 3627.000
453.1390, 3584.000
454.3280, 3662.000
455.5170, 3591.000
456.7060, 3571.000
457.8940, 3574.000
459.0830, 3524.000
460.2710, 3487.000
461.4590, 3511.000
462.6470, 3504.000
463.8350, 3431.000
465.0220, 3462.000
466.2100, 3484.000
467.3970, 3430.000
468.5840, 3496.000
469.7710, 3437.000
470.9580, 3450.000
472.1440, 3391.000
473.3310, 3463.000
474.5170, 3369.000
475.7030, 3442.000
476.8890, 3389.000
478.0750, 3441.000
479.2610, 3459.000
480.4460, 3350.000
481.6320, 3411.000
482.8170, 3420.000
484.0020, 3402.000
485.1870, 3470.000
486.3710, 3439.000
487.5560, 3462.000
488.7400, 3477.000
489.9250, 3496.000
491.1090, 3478.000
492.2930, 3531.000
493.4760, 3546.000
494.6600, 3566.000
495.8440, 3715.000
497.0270, 3689.000
498.2100, 3784.000
499.3930, 3838.000
500.5760, 3864.000
501.7580, 3979.000
502.9410, 4040.000
504.1230, 4101.000
505.3060, 4188.000
506.4880, 4315.000
507.6690, 4370.000
508.8510, 4458.000
510.0330, 4470.000
511.2140, 4609.000
512.3950, 4717.000
513.5760, 4813.000
514.7570, 4758.000
515.9380, 4893.000
517.1190, 4946.000
518.2990, 4891.000
519.4800, 4985.000
520.6600, 4945.000
521.8400, 5006.000
523.0190, 4894.000
524.1990, 4875.000
525.3790, 4954.000
526.5580, 4856.834
527.7370, 4843.000
528.9160, 4730.000
530.0950, 4721.000
531.2740, 4559.000
532.4520, 4584.000
533.6310, 4473.000
534.8090, 4512.000
535.9870, 4414.000
537.1650, 4384.000
538.3430, 4296.000
539.5200, 4378.000
540.6980, 4294.000
541.8750, 4269.000
543.0520, 4298.000
544.2290, 4181.000
545.4060, 4211.000
546.5820, 4160.000
547.7590, 4154.000
548.9350, 4144.000
550.1110, 4092.000
551.2870, 3994.000
552.4630, 4047.000
553.6390, 3991.000
554.8140, 3964.000
555.9900, 4009.000
557.1650, 4001.000
558.3400, 4023.000
559.5150, 3949.000
560.6900, 3967.000
561.8640, 3902.000
563.0390, 3871.000
564.2130, 3870.000
565.3870, 3821.000
566.5610, 3821.959
567.7350, 3816.016
568.9080, 3821.000
570.0820, 3820.000
571.2550, 3846.000
572.4280, 3850.000
573.6010, 3795.000
574.7740, 3726.000
575.9470, 3757.000
577.1190, 3674.000
578.2920, 3694.000
579.4640, 3540.000
580.6360, 3555.000
581.8080, 3539.000
582.9790, 3485.000
584.1510, 3430.000
585.3220, 3392.000
586.4940, 3302.000
587.6650, 3320.000
588.8360, 3260.000
590.0060, 3208.000
591.1770, 3130.000
592.3470, 3157.000
593.5180, 3084.000
594.6880, 3079.000
595.8580, 2973.000
597.0280, 2992.000
598.1970, 2968.000
599.3670, 2976.000
600.5360, 2955.000
601.7050, 2944.699
602.8740, 2949.000
604.0430, 2918.000
605.2120, 2896.000
606.3800, 2879.000
607.5490, 2870.661
608.7170, 2909.000
609.8850, 2879.000
611.0530, 2897.721
612.2210, 2929.000
613.3880, 2920.000
614.5560, 2923.000
615.7230, 2971.000
616.8900, 3005.000
618.0570, 2984.000
619.2240, 2990.000
620.3900, 2993.000
621.5570, 3003.000
622.7230, 3081.000
623.8890, 3135.000
625.0550, 3091.000
626.2210, 3071.000
627.3870, 3217.000
628.5520, 3191.000
629.7180, 3201.000
630.8830, 3307.000
632.0480, 3265.000
633.2130, 3327.000
634.3770, 3332.000
635.5420, 3404.000
636.7060, 3439.898
637.8710, 3445.000
639.0350, 3540.000
640.1990, 3620.000
641.3620, 3692.000
642.5260, 3820.047
643.6890, 3889.000
644.8530, 4058.000
646.0160, 4194.000
647.1790, 4283.000
648.3410, 4368.000
649.5040, 4562.000
650.6670, 4715.000
651.8290, 4876.000
652.9910, 5104.000
654.1530, 5356.000
655.3150, 5610.000
656.4770, 5922.000
657.6380, 6340.000
658.7990, 6706.000
659.9610, 7286.000
661.1220, 8090.000
662.2830, 8842.000
663.4430, 9893.000
664.6040, 10756.00
665.7640, 11801.00
666.9240, 12956.00
668.0850, 13753.00
669.2440, 14381.00
670.4040, 14655.77
671.5640, 14899.00
672.7230, 14261.00
673.8830, 13630.00
675.0420, 12417.00
676.2010, 11326.00
677.3590, 10114.00
678.5180, 9038.000
679.6770, 7968.000
680.8350, 7356.000
681.9930, 6628.000
683.1510, 6232.000
684.3090, 5808.000
685.4670, 5472.000
686.6240, 5260.000
687.7810, 5052.000
688.9390, 4820.000
690.0960, 4629.000
691.2530, 4501.000
692.4090, 4351.000
693.5660, 4243.000
694.7220, 4139.000
695.8790, 4013.000
697.0350, 3965.000
698.1910, 3981.000
699.3460, 3989.000
700.5020, 3878.000
701.6570, 3897.000
702.8130, 3882.000
703.9680, 3901.000
705.1230, 3922.000
706.2780, 3914.478
707.4320, 3936.000
708.5870, 3921.000
709.7410, 3946.000
710.8950, 3960.112
712.0490, 3968.461
713.2030, 4057.000
714.3570, 4034.000
715.5100, 4067.000
716.6640, 4175.000
717.8170, 4122.000
718.9700, 4188.000
720.1230, 4239.000
721.2760, 4236.000
722.4280, 4344.000
723.5810, 4364.000
724.7330, 4446.000
725.8850, 4350.000
727.0370, 4540.000
728.1890, 4466.000
729.3400, 4427.000
730.4920, 4583.000
731.6430, 4550.000
732.7940, 4598.000
733.9450, 4529.000
735.0960, 4564.000
736.2460, 4543.000
737.3970, 4635.000
738.5470, 4660.000
739.6970, 4676.000
740.8470, 4591.217
741.9970, 4606.734
743.1470, 4608.322
744.2970, 4596.727
745.4460, 4532.482
746.5950, 4536.243
747.7440, 4512.750
748.8930, 4488.140
750.0420, 4359.000
751.1900, 4340.000
752.3390, 4260.000
753.4870, 4249.000
754.6350, 4123.000
755.7830, 4100.000
756.9310, 4063.000
758.0780, 3968.000
759.2260, 3956.000
760.3730, 3892.000
761.5200, 3842.000
762.6670, 3891.000
763.8140, 3774.000
764.9610, 3737.000
766.1070, 3796.000
767.2530, 3647.000
768.4000, 3647.000
769.5460, 3619.000
770.6910, 3737.000
771.8370, 3681.000
772.9830, 3683.000
774.1280, 3646.000
775.2730, 3593.000
776.4180, 3616.838
777.5630, 3621.000
778.7080, 3637.000
779.8520, 3659.000
780.9970, 3659.000
782.1410, 3687.000
783.2850, 3673.292
784.4290, 3712.000
785.5730, 3658.000
786.7160, 3672.000
787.8600, 3687.000
789.0030, 3660.000
790.1460, 3663.176
791.2890, 3716.000
792.4320, 3634.000
793.5750, 3622.000
794.7170, 3603.000
795.8590, 3658.000
797.0020, 3586.000
798.1440, 3559.000
799.2850, 3544.000
800.4270, 3510.000
801.5690, 3533.000
802.7100, 3572.000
803.8510, 3494.000
804.9920, 3498.000
806.1330, 3447.000
807.2740, 3414.000
808.4140, 3412.000
809.5550, 3384.000
810.6950, 3394.000
811.8350, 3367.000
812.9750, 3326.000
814.1150, 3347.000
815.2540, 3324.000
816.3940, 3316.000
817.5330, 3304.000
818.6720, 3310.000
819.8110, 3316.000
820.9500, 3318.534
822.0880, 3317.000
823.2270, 3318.000
824.3650, 3339.000
825.5030, 3304.000
826.6410, 3222.000
827.7790, 3319.000
828.9170, 3298.000
830.0540, 3194.000
831.1920, 3225.000
832.3290, 3278.000
833.4660, 3228.000
834.6030, 3252.000
835.7390, 3226.000
836.8760, 3197.000
838.0120, 3214.000
839.1480, 3225.000
840.2840, 3202.000
841.4200, 3177.000
842.5560, 3182.000
843.6920, 3200.000
844.8270, 3218.000
845.9620, 3230.000
847.0970, 3250.000
848.2320, 3177.000
849.3670, 3213.000
850.5020, 3193.637
851.6360, 3226.000
852.7700, 3182.000
853.9040, 3201.000
855.0380, 3186.000
856.1720, 3259.000
857.3060, 3208.000
858.4390, 3247.000
859.5730, 3296.000
860.7060, 3232.000
861.8390, 3266.000
862.9720, 3376.000
864.1040, 3295.000
865.2370, 3308.000
866.3690, 3230.000
867.5010, 3254.000
868.6330, 3320.000
869.7650, 3255.000
870.8970, 3325.000
872.0290, 3336.000
873.1600, 3285.000
874.2910, 3383.000
875.4220, 3343.000
876.5530, 3379.000
877.6840, 3363.000
878.8140, 3336.000
879.9450, 3354.000
881.0750, 3377.000
882.2050, 3420.000
883.3350, 3488.000
884.4650, 3471.000
885.5950, 3541.000
886.7240, 3499.000
887.8530, 3503.000
888.9820, 3510.000
890.1110, 3498.000
891.2400, 3553.000
892.3690, 3606.000
893.4970, 3568.000
894.6260, 3656.000
895.7540, 3679.000
896.8820, 3627.000
898.0100, 3689.000
899.1370, 3685.000
900.2650, 3707.000
901.3920, 3755.000
902.5200, 3753.000
903.6470, 3756.000
904.7730, 3827.000
905.9000, 3854.000
907.0270, 3810.000
908.1530, 3845.000
909.2790, 3819.000
910.4050, 3905.000
911.5310, 3905.000
912.6570, 3929.000
913.7830, 4038.000
914.9080, 4038.000
916.0330, 4084.000
917.1580, 4133.000
918.2830, 4215.000
919.4080, 4234.000
920.5330, 4296.000
921.6570, 4407.000
922.7820, 4487.000
923.9060, 4488.000
925.0300, 4600.000
926.1540, 4569.000
927.2770, 4635.000
928.4010, 4604.000
929.5240, 4555.000
930.6470, 4521.000
931.7700, 4458.462
932.8930, 4405.000
934.0160, 4326.000
935.1380, 4263.000
936.2610, 4190.345
937.3830, 4199.000
938.5050, 4154.000
939.6270, 4165.000
940.7490, 4205.000
941.8700, 4186.000
942.9910, 4136.986
944.1130, 4165.353
945.2340, 4181.182
946.3550, 4185.147
947.4750, 4141.715
948.5960, 4159.486
949.7160, 4152.730
950.8370, 4144.969
951.9570, 4171.355
953.0770, 4134.816
954.1970, 4160.661
955.3160, 4161.604
956.4360, 4173.943
957.5550, 4161.604
958.6740, 4156.887
959.7930, 4176.857
960.9120, 4183.158
962.0310, 4167.977
963.1490, 4181.042
964.2670, 4143.641
965.3860, 4185.750
966.5040, 4146.689
967.6210, 4176.942
968.7390, 4179.527
969.8570, 4181.000
970.9740, 4205.000
972.0910, 4167.932
973.2080, 4197.651
974.3250, 4215.841
975.4420, 4223.175
976.5580, 4184.115
977.6750, 4207.271
978.7910, 4206.900
979.9070, 4206.530
981.0230, 4241.314
982.1390, 4214.179
983.2540, 4250.425
984.3700, 4262.782
985.4850, 4287.532
986.6000, 4288.606
987.7150, 4298.309
988.8300, 4333.702
989.9450, 4356.430
991.0590, 4388.000
992.1730, 4346.000
993.2880, 4410.000
994.4010, 4385.000
995.5150, 4462.000
996.6290, 4467.000
997.7420, 4574.000
998.8560, 4614.000
999.9690, 4709.000
1001.082, 4746.000
1002.195, 4809.871
1003.307, 4863.000
1004.420, 4912.000
1005.532, 4963.000
1006.645, 5011.238
1007.757, 5056.250
1008.868, 5113.730
1009.980, 5170.000
1011.092, 5238.000
1012.203, 5279.000
1013.314, 5312.000
1014.425, 5317.000
1015.536, 5378.000
1016.647, 5451.000
1017.758, 5565.000
1018.868, 5619.000
1019.978, 5590.000
1021.088, 5771.000
1022.198, 5817.000
1023.308, 5949.000
1024.418, 6038.000
1025.527, 6184.000
1026.637, 6283.000
1027.746, 6382.000
1028.855, 6333.000
1029.963, 6157.000
1031.072, 6149.000
1032.181, 6093.000
1033.289, 5944.000
1034.397, 5831.000
1035.505, 5695.000
1036.613, 5567.000
1037.721, 5541.000
1038.828, 5529.000
1039.935, 5404.000
1041.043, 5395.000
1042.150, 5292.000
1043.257, 5357.000
1044.363, 5323.000
1045.470, 5382.000
1046.576, 5379.000
1047.682, 5410.000
1048.788, 5378.000
1049.894, 5319.000
1051.000, 5543.000
1052.106, 5596.000
1053.211, 5593.000
1054.316, 5570.000
1055.421, 5554.000
1056.526, 5558.000
1057.631, 5524.000
1058.736, 5621.000
1059.840, 5634.000
1060.944, 5603.000
1062.049, 5487.000
1063.153, 5413.000
1064.256, 5427.000
1065.360, 5392.000
1066.463, 5197.000
1067.567, 5138.000
1068.670, 4982.000
1069.773, 4844.000
1070.876, 4727.000
1071.978, 4613.000
1073.081, 4514.978
1074.183, 4437.511
1075.285, 4354.000
1076.387, 4319.000
1077.489, 4273.000
1078.591, 4244.000
1079.692, 4172.000
1080.794, 4152.000
1081.895, 4030.000
1082.996, 3988.000
1084.097, 4041.000
1085.198, 3933.000
1086.298, 3942.000
1087.399, 3845.000
1088.499, 3875.000
1089.599, 3811.000
1090.699, 3830.000
1091.799, 3746.000
1092.898, 3618.000
1093.998, 3689.000
1095.097, 3607.000
1096.196, 3629.000
1097.295, 3621.000
1098.394, 3585.000
1099.492, 3556.000
1100.591, 3589.000
1101.689, 3627.000
1102.787, 3576.000
1103.885, 3548.000
1104.983, 3567.000
1106.081, 3552.000
1107.178, 3524.000
1108.275, 3503.000
1109.373, 3481.000
1110.470, 3515.000
1111.566, 3465.000
1112.663, 3535.000
1113.760, 3453.000
1114.856, 3504.000
1115.952, 3503.000
1117.048, 3456.078
1118.144, 3438.000
1119.240, 3418.000
1120.335, 3372.000
1121.431, 3417.000
1122.526, 3345.000
1123.621, 3321.000
1124.716, 3244.000
1125.810, 3279.000
1126.905, 3329.000
1127.999, 3267.000
1129.094, 3258.000
1130.188, 3292.000
1131.282, 3290.000
1132.375, 3277.000
1133.469, 3245.000
1134.562, 3188.000
1135.656, 3248.000
1136.749, 3142.000
1137.842, 3093.000
1138.935, 3157.000
1140.027, 3077.000
1141.120, 3153.000
1142.212, 3067.000
1143.304, 3118.000
1144.396, 3170.000
1145.488, 3079.000
1146.579, 3117.000
1147.671, 3059.000
1148.762, 3026.000
1149.853, 3030.000
1150.944, 2991.000
1152.035, 3035.000
1153.126, 3026.000
1154.216, 3032.000
1155.307, 3069.000
1156.397, 3046.000
1157.487, 3036.000
1158.577, 3013.000
1159.667, 3002.000
1160.756, 3004.000
1161.846, 3005.000
1162.935, 2996.000
1164.024, 3012.000
1165.113, 2991.000
1166.201, 3022.000
1167.290, 2967.000
1168.378, 3050.000
1169.467, 3036.000
1170.555, 2981.000
1171.643, 2934.000
1172.730, 2994.000
1173.818, 2965.000
1174.905, 2986.000
1175.993, 2966.000
1177.080, 2964.531
1178.167, 2944.000
1179.254, 2966.000
1180.340, 2972.000
1181.427, 2988.686
1182.513, 2966.000
1183.599, 2975.000
1184.685, 2957.000
1185.771, 2900.000
1186.856, 2912.000
1187.942, 2896.000
1189.027, 2952.000
1190.112, 2984.000
1191.197, 2940.000
1192.282, 2971.000
1193.367, 2938.000
1194.451, 2912.000
1195.536, 2938.000
1196.620, 2954.000
1197.704, 2922.000
1198.788, 2928.000
1199.872, 2979.000
1200.955, 2843.000
1202.039, 2942.000
1203.122, 2999.000
1204.205, 2934.000
1205.288, 2949.000
1206.370, 2949.000
1207.453, 2885.000
1208.535, 2929.000
1209.618, 2924.000
1210.700, 2890.000
1211.782, 2950.000
1212.863, 2947.000
1213.945, 2977.000
1215.026, 2928.000
1216.108, 2955.000
1217.189, 2958.000
1218.270, 2986.000
1219.351, 2977.830
1220.431, 2955.000
1221.512, 2947.000
1222.592, 2948.038
1223.672, 2954.000
1224.752, 2957.000
1225.832, 2939.000
1226.911, 2940.802
1227.991, 2936.668
1229.070, 2961.000
1230.149, 2937.000
1231.228, 2951.000
1232.307, 2962.000
1233.386, 2957.000
1234.464, 2935.000
1235.543, 2875.000
1236.621, 2927.000
1237.699, 2922.000
1238.777, 2985.000
1239.855, 2956.000
1240.932, 2996.000
1242.009, 2991.000
1243.087, 3013.000
1244.164, 2990.000
1245.241, 3001.000
1246.317, 2922.000
1247.394, 2947.000
1248.470, 2970.000
1249.546, 3031.000
1250.623, 2974.000
1251.698, 2969.000
1252.774, 2968.000
1253.850, 2931.000
1254.925, 2968.000
1256.000, 2971.000
1257.076, 3029.000
1258.150, 3022.000
1259.225, 3004.000
1260.300, 3020.000
1261.374, 2993.000
1262.449, 2979.000
1263.523, 3020.000
1264.597, 2971.000
1265.670, 3022.000
1266.744, 2925.000
1267.818, 3003.000
1268.891, 2953.000
1269.964, 2975.000
1271.037, 3010.000
1272.110, 2972.000
1273.183, 2989.000
1274.255, 2958.000
1275.327, 3031.000
1276.400, 2964.000
1277.472, 3004.000
1278.543, 3008.000
1279.615, 2952.000
1280.687, 2993.000
1281.758, 2988.000
1282.829, 2948.000
1283.900, 3010.000
1284.971, 3014.000
1286.042, 2921.000
1287.112, 2940.000
1288.183, 3033.000
1289.253, 2986.000
1290.323, 2964.000
1291.393, 2963.000
1292.463, 2989.000
1293.532, 3001.000
1294.602, 2961.000
1295.671, 3023.000
1296.740, 3032.000
1297.809, 2984.000
1298.878, 3064.000
1299.946, 3044.000
1301.015, 3049.000
1302.083, 3074.281
1303.151, 3016.000
1304.219, 3087.000
1305.287, 3090.000
1306.354, 3093.581
1307.422, 2983.000
1308.489, 3074.000
1309.556, 2979.000
1310.623, 2994.000
1311.690, 3010.000
1312.757, 3019.000
1313.823, 2977.000
1314.890, 3019.000
1315.956, 2963.000
1317.022, 3006.000
1318.088, 2952.000
1319.153, 2986.000
1320.219, 2989.000
1321.284, 3008.000
1322.349, 3051.000
1323.414, 3041.000
1324.479, 3042.000
1325.544, 3023.000
1326.608, 3033.000
1327.673, 2981.000
1328.737, 3034.000
1329.801, 2999.000
1330.865, 3022.000
1331.929, 3014.000
1332.992, 3057.000
1334.056, 3076.000
1335.119, 2973.000
1336.182, 3046.000
1337.245, 3025.000
1338.308, 3047.000
1339.370, 3050.214
1340.433, 2982.000
1341.495, 3031.000
1342.557, 3029.000
1343.619, 3018.000
1344.681, 3073.000
1345.742, 3038.000
1346.804, 3074.000
1347.865, 3032.000
1348.926, 3041.000
1349.987, 3049.000
1351.048, 3001.000
1352.108, 3054.000
1353.169, 3000.000
1354.229, 3014.000
1355.289, 3020.000
1356.349, 3002.000
1357.409, 3040.000
1358.469, 2994.000
1359.528, 3059.000
1360.588, 2999.000
1361.647, 2986.000
1362.706, 3059.000
1363.765, 3055.000
1364.823, 3070.000
1365.882, 3029.000
1366.940, 3020.000
1367.998, 3034.000
1369.056, 3055.000
1370.114, 3106.000
1371.172, 3030.000
1372.229, 3005.000
1373.287, 3015.000
1374.344, 3044.000
1375.401, 3029.000
1376.458, 3041.000
1377.515, 2992.000
1378.571, 3021.000
1379.628, 3024.756
1380.684, 2968.000
1381.740, 3042.000
1382.796, 3069.000
1383.852, 3034.000
1384.907, 2988.000
1385.963, 3090.000
1387.018, 3066.000
1388.073, 3052.000
1389.128, 3033.000
1390.183, 3012.000
1391.237, 3059.000
1392.292, 3102.000
1393.346, 3055.000
1394.400, 3102.000
1395.454, 3073.000
1396.508, 3044.000
1397.562, 3120.000
1398.615, 3078.000
1399.668, 3132.000
1400.722, 3005.000
1401.775, 3062.000
1402.827, 3059.000
1403.880, 3048.000
1404.933, 3060.000
1405.985, 3122.000
1407.037, 3126.000
1408.089, 3138.000
1409.141, 3114.000
1410.193, 3072.000
1411.244, 3115.000
1412.295, 3095.000
1413.347, 3129.000
1414.398, 3038.000
1415.449, 3101.000
1416.499, 3071.000
1417.550, 3045.000
1418.600, 3093.000
1419.650, 3134.000
1420.700, 3131.000
1421.750, 3132.000
1422.800, 3111.000
1423.850, 3147.000
1424.899, 3146.000
1425.948, 3153.000
1426.997, 3122.000
1428.046, 3123.000
1429.095, 3131.000
1430.144, 3138.000
1431.192, 3099.000
1432.240, 3142.000
1433.288, 3151.000
1434.336, 3247.000
1435.384, 3204.557
1436.432, 3200.000
1437.479, 3159.000
1438.526, 3143.000
1439.574, 3144.000
1440.621, 3105.000
1441.667, 3196.000
1442.714, 3139.000
1443.760, 3197.000
1444.807, 3171.000
1445.853, 3107.000
1446.899, 3225.000
1447.945, 3141.000
1448.990, 3212.000
1450.036, 3132.000
1451.081, 3177.000
1452.126, 3247.000
1453.171, 3122.000
1454.216, 3168.000
1455.261, 3126.000
1456.305, 3175.000
1457.350, 3227.000
1458.394, 3237.000
1459.438, 3247.228
1460.482, 3203.000
1461.526, 3223.000
1462.569, 3212.000
1463.612, 3189.000
1464.656, 3177.000
1465.699, 3184.000
1466.742, 3138.000
1467.784, 3180.000
1468.827, 3207.000
1469.869, 3194.000
1470.912, 3183.000
1471.954, 3240.000
1472.996, 3168.000
1474.037, 3196.000
1475.079, 3203.000
1476.120, 3152.000
1477.162, 3224.000
1478.203, 3199.000
1479.244, 3235.000
1480.284, 3215.000
1481.325, 3208.000
1482.365, 3186.000
1483.406, 3161.000
1484.446, 3158.000
1485.486, 3137.816
1486.526, 3205.000
1487.565, 3140.000
1488.605, 3163.000
1489.644, 3225.000
1490.683, 3138.000
1491.722, 3248.000
1492.761, 3239.000
1493.800, 3150.000
1494.838, 3239.000
1495.876, 3141.000
1496.915, 3229.000
1497.953, 3190.000
1498.990, 3229.000
1500.028, 3198.000
1501.066, 3193.000
1502.103, 3139.000
1503.140, 3204.000
1504.177, 3250.000
1505.214, 3175.000
1506.251, 3196.000
1507.287, 3188.000
1508.324, 3224.000
1509.360, 3255.000
1510.396, 3166.000
1511.432, 3246.000
1512.468, 3182.000
1513.503, 3269.000
1514.538, 3259.000
1515.574, 3162.000
1516.609, 3170.000
1517.644, 3267.000
1518.678, 3229.000
1519.713, 3212.000
1520.747, 3213.000
1521.782, 3216.000
1522.816, 3198.946
1523.850, 3185.000
1524.883, 3185.000
1525.917, 3171.000
1526.951, 3188.000
1527.984, 3233.000
1529.017, 3203.000
1530.050, 3190.000
1531.083, 3251.000
1532.115, 3192.000
1533.148, 3224.000
1534.180, 3289.000
1535.212, 3270.000
1536.244, 3252.000
1537.276, 3229.000
1538.308, 3220.000
1539.339, 3161.000
1540.370, 3229.000
1541.402, 3254.000
1542.433, 3216.000
1543.463, 3277.000
1544.494, 3261.000
##END=
