Repository: gordondowns/cs224w-project

File: data/raw/raman/unrated_unoriented/Epidote__R070205__Raman__532__0__unoriented__Raman_Data_RAW__19342.txt
##NAMES=Epidote
##RRUFFID=R070205
##IDEAL CHEMISTRY=Ca_2_Fe^3+^Al_2_(Si_2_O_7_)(SiO_4_)O(OH)
##LOCALITY=Jebel Shacro, Morocco
##OWNER=RRUFF
##SOURCE=Renato and Adriana Pagano
##DESCRIPTION=Red-purple prismatic crystals
##STATUS=The identification of this mineral is confirmed by single-crystal X-ray diffraction and chemical analysis.
##URL=rruff.info/R070205
##MEASURED CHEMISTRY=(Ca_1.96_Mn^2+^_0.04_)_Σ=2_(Fe^3+^_0.72_Al_0.22_Mn^3+^_0.06_)_Σ=1_Al_2.00_(Si_2.00_O_7_)(Si_1.00_O_4_)O(OH); OH assumed by stoichiometry, Mn2+ and  Mn3+ splitted by charge balance
150.1816, 490.6226
150.6638, 496.5072
151.1459, 499.1487
151.6280, 502.3304
152.1101, 508.2675
152.5922, 521.9987
153.0743, 533.3557
153.5565, 538.4278
154.0386, 536.9984
154.5207, 540.7249
155.0028, 558.7834
155.4849, 579.5461
155.9670, 592.6316
156.4492, 584.3511
156.9313, 578.7253
157.4134, 584.5530
157.8955, 604.4022
158.3776, 623.5940
158.8597, 639.4013
159.3419, 651.9385
159.8240, 661.1769
160.3061, 661.8640
160.7882, 663.2919
161.2703, 670.4117
161.7524, 685.3374
162.2346, 701.6791
162.7167, 718.3372
163.1988, 734.5989
163.6809, 748.6479
164.1630, 756.8980
164.6451, 764.3881
165.1273, 774.4875
165.6094, 787.2049
166.0915, 803.8296
166.5736, 830.8089
167.0557, 864.0065
167.5379, 889.6792
168.0200, 892.4121
168.5021, 886.3573
168.9842, 886.3794
169.4663, 901.2786
169.9484, 918.8239
170.4306, 932.0416
170.9127, 940.4506
171.3948, 941.1252
171.8769, 927.6680
172.3590, 905.8626
172.8411, 884.2366
173.3233, 866.3259
173.8054, 850.0424
174.2875, 832.7523
174.7696, 814.3508
175.2517, 797.3858
175.7338, 786.4547
176.2160, 778.6898
176.6981, 767.8235
177.1802, 747.4395
177.6623, 723.5562
178.1444, 705.9894
178.6265, 695.6990
179.1087, 687.7332
179.5908, 676.8931
180.0729, 664.0305
180.5550, 651.9681
181.0371, 641.7856
181.5192, 633.5116
182.0014, 628.0727
182.4835, 626.0587
182.9656, 624.9362
183.4477, 619.8976
183.9298, 611.6799
184.4119, 605.9717
184.8941, 607.6151
185.3762, 614.7834
185.8583, 621.5513
186.3404, 628.0874
186.8225, 632.5932
187.3046, 630.5038
187.7868, 621.9215
188.2689, 613.1249
188.7510, 607.9658
189.2331, 606.2954
189.7152, 608.2637
190.1973, 615.9344
190.6795, 625.2940
191.1616, 625.7088
191.6437, 616.4330
192.1258, 605.2802
192.6079, 597.8486
193.0900, 594.0832
193.5722, 592.7730
194.0543, 593.8318
194.5364, 597.1177
195.0185, 602.8381
195.5006, 611.5402
195.9827, 620.1646
196.4649, 625.4380
196.9470, 627.3030
197.4291, 628.7429
197.9112, 630.0078
198.3933, 631.3612
198.8754, 635.3044
199.3576, 642.7087
199.8397, 650.2003
200.3218, 653.8883
200.8039, 653.4871
201.2860, 651.0435
201.7681, 646.3298
202.2503, 639.4711
202.7324, 634.7288
203.2145, 632.6006
203.6966, 631.6741
204.1787, 629.2655
204.6608, 624.3574
205.1430, 622.6743
205.6251, 627.6726
206.1072, 640.1783
206.5893, 648.4117
207.0714, 651.8764
207.5535, 651.6826
208.0357, 647.8462
208.5178, 637.6277
208.9999, 632.4623
209.4820, 639.4613
209.9641, 662.5768
210.4462, 675.2736
210.9284, 674.9614
211.4105, 666.3135
211.8926, 657.8414
212.3747, 648.3178
212.8568, 641.7590
213.3389, 640.8590
213.8211, 647.9303
214.3032, 651.6588
214.7853, 649.5911
215.2674, 645.3075
215.7495, 648.4955
216.2316, 662.1521
216.7138, 677.4454
217.1959, 690.3357
217.6780, 700.5984
218.1601, 709.2975
218.6422, 715.8680
219.1243, 720.9905
219.6065, 719.6166
220.0886, 737.1517
220.5707, 751.7526
221.0528, 763.5764
221.5349, 764.3061
222.0170, 779.3617
222.4992, 788.6785
222.9813, 797.7572
223.4634, 814.8292
223.9455, 817.1725
224.4276, 834.1178
224.9097, 845.2343
225.3919, 859.0208
225.8740, 867.0280
226.3561, 883.0303
226.8382, 912.8521
227.3203, 934.5756
227.8024, 943.6201
228.2846, 950.2388
228.7667, 962.0690
229.2488, 983.7880
229.7309, 999.9412
230.2130, 1006.937
230.6951, 1006.085
231.1773, 1007.936
231.6594, 1012.761
232.1415, 1019.976
232.6236, 1029.842
233.1057, 1045.507
233.5878, 1057.243
234.0700, 1062.035
234.5521, 1060.692
235.0342, 1064.201
235.5163, 1075.982
235.9984, 1088.841
236.4805, 1097.162
236.9627, 1099.412
237.4448, 1099.855
237.9269, 1097.907
238.4090, 1093.762
238.8911, 1093.427
239.3732, 1099.630
239.8554, 1106.761
240.3375, 1110.015
240.8196, 1107.943
241.3017, 1104.696
241.7838, 1100.568
242.2659, 1095.579
242.7481, 1090.891
243.2302, 1087.485
243.7123, 1083.385
244.1944, 1077.121
244.6765, 1069.817
245.1586, 1057.934
245.6408, 1039.612
246.1229, 1014.729
246.6050, 991.9917
247.0871, 972.1091
247.5692, 953.6364
248.0513, 934.7061
248.5335, 912.6550
249.0156, 895.4899
249.4977, 886.4903
249.9798, 885.8067
250.4619, 880.9684
250.9440, 868.0324
251.4262, 855.1631
251.9083, 851.5130
252.3904, 863.8480
252.8725, 871.5032
253.3546, 869.0891
253.8367, 856.3765
254.3189, 845.7999
254.8010, 835.8897
255.2831, 829.9135
255.7652, 832.3250
256.2473, 847.4479
256.7295, 861.2065
257.2116, 870.5211
257.6937, 875.3357
258.1758, 879.1221
258.6579, 881.5428
259.1400, 883.3476
259.6222, 885.4176
260.1043, 888.0765
260.5864, 889.8844
261.0685, 888.8780
261.5506, 885.1077
262.0327, 890.0517
262.5149, 907.2598
262.9970, 928.1787
263.4791, 943.5578
263.9612, 951.7784
264.4433, 959.4905
264.9254, 968.3453
265.4076, 978.1761
265.8897, 986.8607
266.3718, 994.0396
266.8539, 1000.787
267.3360, 1008.538
267.8181, 1017.731
268.3003, 1026.175
268.7824, 1033.507
269.2645, 1039.696
269.7466, 1043.489
270.2287, 1043.334
270.7108, 1043.848
271.1930, 1050.423
271.6751, 1064.455
272.1572, 1078.270
272.6393, 1091.044
273.1214, 1102.549
273.6035, 1109.250
274.0857, 1111.172
274.5678, 1108.439
275.0499, 1100.121
275.5320, 1085.523
276.0141, 1070.177
276.4962, 1054.902
276.9784, 1039.766
277.4605, 1026.152
277.9426, 1014.573
278.4247, 1002.556
278.9068, 988.1943
279.3889, 971.4790
279.8711, 951.8989
280.3532, 926.7612
280.8353, 899.1332
281.3174, 883.1463
281.7995, 880.3024
282.2816, 882.1694
282.7638, 882.9648
283.2459, 882.6605
283.7280, 878.9014
284.2101, 869.1657
284.6922, 856.6641
285.1743, 853.1283
285.6565, 859.5249
286.1386, 866.2359
286.6207, 863.4769
287.1028, 852.4399
287.5849, 845.1257
288.0670, 844.8837
288.5492, 848.9358
289.0313, 850.2573
289.5134, 848.7426
289.9955, 848.7571
290.4776, 856.2595
290.9597, 869.0457
291.4419, 876.2224
291.9240, 873.4153
292.4061, 867.1792
292.8882, 871.7080
293.3703, 886.4108
293.8524, 899.8856
294.3346, 901.7722
294.8167, 895.8868
295.2988, 893.4868
295.7809, 896.9260
296.2630, 903.7524
296.7451, 912.1037
297.2273, 921.4904
297.7094, 928.7839
298.1915, 929.6204
298.6736, 927.2335
299.1557, 929.2020
299.6378, 938.4847
300.1200, 947.8451
300.6021, 946.2177
301.0842, 936.3287
301.5663, 929.2356
302.0484, 935.2780
302.5305, 946.9460
303.0127, 952.3313
303.4948, 948.1946
303.9769, 943.7209
304.4590, 949.1549
304.9411, 961.4802
305.4232, 972.4714
305.9054, 975.4896
306.3875, 976.0542
306.8696, 979.1082
307.3517, 984.7731
307.8338, 994.8375
308.3159, 1014.481
308.7981, 1039.357
309.2802, 1061.072
309.7623, 1073.090
310.2444, 1082.067
310.7265, 1093.892
311.2086, 1109.601
311.6908, 1123.288
312.1729, 1130.590
312.6550, 1133.915
313.1371, 1136.592
313.6192, 1141.696
314.1013, 1145.113
314.5835, 1143.738
315.0656, 1137.105
315.5477, 1130.595
316.0298, 1126.660
316.5119, 1124.057
316.9940, 1121.406
317.4762, 1120.029
317.9583, 1116.972
318.4404, 1109.062
318.9225, 1096.374
319.4046, 1087.970
319.8867, 1088.355
320.3689, 1093.256
320.8510, 1099.123
321.3331, 1109.126
321.8152, 1115.972
322.2973, 1114.387
322.7794, 1105.661
323.2616, 1104.309
323.7437, 1120.618
324.2258, 1140.011
324.7079, 1153.423
325.1900, 1157.693
325.6721, 1158.509
326.1543, 1153.706
326.6364, 1144.764
327.1185, 1139.974
327.6006, 1144.534
328.0827, 1149.179
328.5648, 1149.825
329.0470, 1146.451
329.5291, 1138.824
330.0112, 1123.860
330.4933, 1104.752
330.9754, 1091.174
331.4576, 1088.105
331.9397, 1084.312
332.4218, 1074.174
332.9039, 1051.874
333.3860, 1038.558
333.8681, 1038.429
334.3503, 1045.059
334.8324, 1045.948
335.3145, 1038.349
335.7966, 1030.967
336.2787, 1026.797
336.7608, 1026.145
337.2430, 1027.068
337.7251, 1030.319
338.2072, 1034.023
338.6893, 1034.659
339.1714, 1031.023
339.6535, 1029.908
340.1357, 1031.888
340.6178, 1037.461
341.0999, 1055.138
341.5820, 1088.000
342.0641, 1123.966
342.5462, 1150.890
343.0284, 1168.571
343.5105, 1185.386
343.9926, 1203.142
344.4747, 1221.632
344.9568, 1238.734
345.4389, 1254.189
345.9211, 1271.705
346.4032, 1296.368
346.8853, 1326.631
347.3674, 1354.076
347.8495, 1376.247
348.3316, 1395.637
348.8138, 1418.198
349.2959, 1443.186
349.7780, 1462.380
350.2601, 1466.844
350.7422, 1462.337
351.2243, 1461.015
351.7065, 1466.112
352.1886, 1471.350
352.6707, 1470.085
353.1528, 1463.178
353.6349, 1453.592
354.1170, 1442.564
354.5992, 1429.732
355.0813, 1414.214
355.5634, 1395.577
356.0455, 1376.239
356.5276, 1358.864
357.0097, 1341.824
357.4919, 1322.675
357.9740, 1294.694
358.4561, 1268.061
358.9382, 1252.138
359.4203, 1247.905
359.9024, 1239.544
360.3846, 1212.720
360.8667, 1180.529
361.3488, 1156.661
361.8309, 1156.857
362.3130, 1155.182
362.7951, 1139.075
363.2773, 1110.103
363.7594, 1087.658
364.2415, 1085.041
364.7236, 1085.727
365.2057, 1078.980
365.6878, 1054.433
366.1700, 1032.565
366.6521, 1017.758
367.1342, 1007.970
367.6163, 994.7948
368.0984, 972.4857
368.5805, 951.3994
369.0627, 936.2191
369.5448, 933.2888
370.0269, 923.8887
370.5090, 904.0135
370.9911, 879.1071
371.4732, 860.0465
371.9554, 850.9300
372.4375, 841.0887
372.9196, 825.8976
373.4017, 803.4108
373.8838, 788.3870
374.3659, 783.5529
374.8481, 782.1179
375.3302, 774.7690
375.8123, 759.1446
376.2944, 747.6590
376.7765, 745.1116
377.2586, 749.8172
377.7408, 748.1315
378.2229, 738.8679
378.7050, 728.1736
379.1871, 721.0300
379.6692, 717.4022
380.1513, 715.4987
380.6335, 715.5118
381.1156, 716.4895
381.5977, 715.9830
382.0798, 714.0797
382.5619, 712.9293
383.0440, 714.4367
383.5262, 717.8017
384.0083, 720.8303
384.4904, 723.2336
384.9725, 725.4747
385.4546, 729.0132
385.9367, 733.0541
386.4189, 735.1152
386.9010, 731.6819
387.3831, 726.6963
387.8652, 724.9426
388.3473, 726.7964
388.8294, 729.7940
389.3116, 733.3635
389.7937, 736.6068
390.2758, 738.3063
390.7579, 738.5689
391.2400, 736.6337
391.7221, 731.1689
392.2043, 722.5818
392.6864, 713.9727
393.1685, 706.5548
393.6506, 699.8081
394.1327, 693.1934
394.6148, 685.4479
395.0970, 679.3629
395.5791, 677.9656
396.0612, 679.0411
396.5433, 676.1636
397.0254, 663.5594
397.5075, 650.6757
397.9897, 641.3219
398.4718, 637.2588
398.9539, 633.1597
399.4360, 627.2917
399.9181, 622.0172
400.4002, 620.9869
400.8824, 627.9140
401.3645, 633.6304
401.8466, 635.9736
402.3287, 634.8890
402.8108, 631.7427
403.2929, 624.4512
403.7751, 618.2755
404.2572, 618.8093
404.7393, 627.8506
405.2214, 635.4131
405.7035, 638.8801
406.1856, 640.2603
406.6678, 646.9520
407.1499, 659.7570
407.6320, 672.5303
408.1141, 680.4009
408.5962, 684.0633
409.0783, 690.2216
409.5605, 699.8059
410.0426, 710.7571
410.5247, 719.0587
411.0068, 725.4495
411.4889, 734.5296
411.9710, 750.1425
412.4532, 769.3836
412.9353, 787.0372
413.4174, 802.8476
413.8995, 819.5026
414.3816, 841.7194
414.8637, 865.9412
415.3459, 886.4495
415.8280, 897.1749
416.3101, 907.7926
416.7922, 926.8632
417.2743, 952.7040
417.7564, 979.2252
418.2386, 1002.942
418.7207, 1026.112
419.2028, 1049.619
419.6849, 1072.496
420.1670, 1098.766
420.6491, 1133.894
421.1313, 1173.025
421.6134, 1207.575
422.0955, 1230.145
422.5776, 1252.823
423.0597, 1280.821
423.5418, 1315.918
424.0240, 1347.038
424.5061, 1372.771
424.9882, 1394.736
425.4703, 1414.359
425.9524, 1432.634
426.4345, 1446.504
426.9167, 1452.161
427.3988, 1452.325
427.8809, 1463.513
428.3630, 1489.665
428.8451, 1519.077
429.3272, 1544.610
429.8094, 1565.827
430.2915, 1586.083
430.7736, 1603.799
431.2557, 1623.315
431.7378, 1654.312
432.2199, 1697.270
432.7021, 1738.152
433.1842, 1769.616
433.6663, 1794.163
434.1484, 1823.645
434.6305, 1858.413
435.1126, 1891.151
435.5948, 1913.087
436.0769, 1927.028
436.5590, 1940.926
437.0411, 1959.143
437.5232, 1974.967
438.0053, 1981.135
438.4875, 1978.274
438.9696, 1968.919
439.4517, 1947.262
439.9338, 1923.791
440.4159, 1908.133
440.8980, 1902.430
441.3802, 1902.244
441.8623, 1908.492
442.3444, 1918.071
442.8265, 1926.555
443.3086, 1931.937
443.7907, 1936.587
444.2729, 1938.280
444.7550, 1936.997
445.2371, 1945.654
445.7192, 1970.338
446.2013, 2002.847
446.6834, 2038.319
447.1656, 2081.534
447.6477, 2120.002
448.1298, 2152.662
448.6119, 2180.614
449.0940, 2204.655
449.5761, 2220.539
450.0583, 2241.540
450.5404, 2276.788
451.0225, 2329.627
451.5046, 2361.697
451.9867, 2367.558
452.4688, 2363.530
452.9510, 2368.979
453.4331, 2384.048
453.9152, 2397.648
454.3973, 2407.077
454.8794, 2413.043
455.3615, 2418.458
455.8437, 2423.180
456.3258, 2421.953
456.8079, 2411.561
457.2900, 2392.535
457.7721, 2364.179
458.2542, 2325.343
458.7364, 2282.346
459.2185, 2244.325
459.7006, 2206.967
460.1827, 2162.232
460.6648, 2098.247
461.1469, 2031.163
461.6291, 1972.721
462.1112, 1922.344
462.5933, 1871.252
463.0754, 1816.230
463.5575, 1758.264
464.0396, 1698.393
464.5218, 1630.535
465.0039, 1569.159
465.4860, 1520.575
465.9681, 1480.582
466.4502, 1438.487
466.9323, 1390.280
467.4145, 1342.592
467.8966, 1296.217
468.3787, 1250.056
468.8608, 1211.834
469.3429, 1185.333
469.8250, 1162.516
470.3072, 1134.841
470.7893, 1100.578
471.2714, 1068.006
471.7535, 1038.057
472.2356, 1010.958
472.7177, 988.8577
473.1999, 972.1974
473.6820, 957.9840
474.1641, 944.8477
474.6462, 932.7526
475.1284, 921.1135
475.6105, 909.6007
476.0926, 900.0627
476.5747, 896.9220
477.0568, 897.6794
477.5389, 895.8532
478.0211, 885.2748
478.5032, 873.7980
478.9853, 871.8085
479.4674, 877.5323
479.9495, 879.6462
480.4316, 868.7432
480.9138, 853.2861
481.3959, 838.7692
481.8780, 823.3051
482.3601, 816.0516
482.8422, 828.5659
483.3243, 849.4477
483.8065, 861.0199
484.2886, 850.5135
484.7707, 840.0261
485.2528, 835.5424
485.7349, 837.1216
486.2170, 837.8154
486.6992, 836.1478
487.1813, 835.1666
487.6634, 836.7723
488.1455, 841.2082
488.6276, 847.9330
489.1097, 857.8409
489.5919, 869.0928
490.0740, 876.9809
490.5561, 880.9580
491.0382, 886.8190
491.5203, 898.2778
492.0024, 913.6951
492.4846, 924.6605
492.9667, 930.9366
493.4488, 936.4764
493.9309, 945.2500
494.4130, 955.9512
494.8951, 965.2018
495.3773, 972.1147
495.8594, 977.9030
496.3415, 983.3900
496.8236, 988.7148
497.3057, 994.2083
497.7878, 1002.638
498.2700, 1009.371
498.7521, 1009.733
499.2342, 1002.941
499.7163, 998.9432
500.1984, 1006.078
500.6805, 1014.992
501.1627, 1018.191
501.6448, 1005.435
502.1269, 997.7089
502.6090, 1001.755
503.0911, 1012.108
503.5732, 1014.093
504.0554, 1003.211
504.5375, 990.7106
505.0196, 979.6722
505.5017, 969.9335
505.9838, 964.3783
506.4659, 964.3925
506.9481, 965.4130
507.4302, 962.9846
507.9123, 957.0746
508.3944, 949.7048
508.8765, 940.8500
509.3586, 931.2960
509.8408, 923.9891
510.3229, 918.1442
510.8050, 908.0426
511.2871, 886.1144
511.7692, 859.5632
512.2513, 840.0881
512.7335, 828.2549
513.2156, 817.1936
513.6977, 802.9034
514.1798, 786.3132
514.6619, 768.2366
515.1440, 745.3495
515.6262, 725.5983
516.1083, 714.9369
516.5904, 710.0464
517.0725, 702.5679
517.5546, 686.9454
518.0367, 671.8157
518.5189, 660.8858
519.0010, 654.8564
519.4831, 647.9398
519.9652, 639.3395
520.4473, 630.7392
520.9294, 623.7711
521.4116, 619.1801
521.8937, 613.9285
522.3758, 607.6895
522.8579, 600.5822
523.3400, 592.0720
523.8221, 581.9924
524.3043, 573.8402
524.7864, 569.6459
525.2685, 568.6506
525.7506, 568.6765
526.2327, 569.7559
526.7148, 570.8739
527.1970, 571.9867
527.6791, 572.3611
528.1612, 570.3646
528.6433, 564.2493
529.1254, 558.5107
529.6075, 556.4478
530.0897, 557.2208
530.5718, 559.1340
531.0539, 563.4698
531.5360, 567.0753
532.0181, 568.2239
532.5002, 566.7485
532.9824, 565.3453
533.4645, 564.8656
533.9466, 564.2387
534.4287, 562.7307
534.9108, 559.0367
535.3929, 556.9614
535.8751, 557.2950
536.3572, 558.7422
536.8393, 558.7938
537.3214, 557.0268
537.8035, 555.7608
538.2856, 555.7175
538.7678, 556.7537
539.2499, 557.7659
539.7320, 558.6784
540.2141, 561.3720
540.6962, 570.5199
541.1783, 582.1894
541.6605, 585.8445
542.1426, 578.3361
542.6247, 570.4721
543.1068, 573.1830
543.5889, 582.3440
544.0710, 590.9227
544.5532, 596.4099
545.0353, 600.3597
545.5174, 602.0515
545.9995, 602.2999
546.4816, 605.2260
546.9637, 613.6678
547.4459, 623.7152
547.9280, 633.8259
548.4101, 644.4188
548.8922, 653.4020
549.3743, 658.4391
549.8564, 663.8211
550.3386, 674.4371
550.8207, 691.8094
551.3028, 709.6313
551.7849, 727.0540
552.2670, 743.9824
552.7491, 758.5216
553.2313, 770.4495
553.7134, 786.0508
554.1955, 809.5881
554.6776, 839.2966
555.1597, 871.9839
555.6418, 907.4067
556.1240, 940.9618
556.6061, 967.5885
557.0882, 990.2628
557.5703, 1012.238
558.0524, 1032.265
558.5345, 1056.351
559.0167, 1088.440
559.4988, 1126.949
559.9809, 1168.155
560.4630, 1217.420
560.9451, 1263.255
561.4272, 1301.326
561.9094, 1330.960
562.3915, 1359.575
562.8736, 1385.911
563.3557, 1412.769
563.8378, 1444.106
564.3199, 1486.527
564.8021, 1511.238
565.2842, 1517.823
565.7663, 1506.549
566.2484, 1473.267
566.7305, 1418.021
567.2126, 1360.862
567.6948, 1306.725
568.1769, 1254.431
568.6590, 1202.814
569.1411, 1151.668
569.6232, 1102.657
570.1053, 1053.482
570.5875, 1008.113
571.0696, 969.8798
571.5517, 939.0996
572.0338, 916.9225
572.5159, 909.8172
572.9980, 908.9225
573.4802, 906.3302
573.9623, 898.2164
574.4444, 891.0640
574.9265, 883.3786
575.4086, 877.7840
575.8907, 880.1408
576.3729, 895.7653
576.8550, 910.2973
577.3371, 918.7423
577.8192, 922.1032
578.3013, 931.2071
578.7834, 946.4448
579.2656, 965.4026
579.7477, 987.8604
580.2298, 1013.239
580.7119, 1036.833
581.1940, 1058.427
581.6761, 1077.597
582.1583, 1091.839
582.6404, 1103.446
583.1225, 1117.154
583.6046, 1133.740
584.0867, 1153.948
584.5688, 1181.500
585.0510, 1213.465
585.5331, 1241.650
586.0152, 1257.436
586.4973, 1273.693
586.9794, 1297.488
587.4615, 1330.536
587.9437, 1358.912
588.4258, 1378.010
588.9079, 1396.070
589.3900, 1418.114
589.8721, 1444.524
590.3542, 1474.669
590.8364, 1510.210
591.3185, 1546.595
591.8006, 1575.601
592.2827, 1597.471
592.7648, 1617.479
593.2469, 1635.150
593.7291, 1653.979
594.2112, 1682.601
594.6933, 1719.337
595.1754, 1754.881
595.6575, 1786.577
596.1396, 1812.083
596.6218, 1827.390
597.1039, 1831.860
597.5860, 1833.967
598.0681, 1839.706
598.5502, 1843.613
599.0323, 1841.110
599.5145, 1826.973
599.9966, 1812.730
600.4787, 1801.967
600.9608, 1790.382
601.4429, 1770.297
601.9250, 1736.876
602.4072, 1705.850
602.8893, 1680.989
603.3714, 1661.224
603.8535, 1643.965
604.3356, 1629.356
604.8177, 1614.176
605.2999, 1596.054
605.7820, 1575.794
606.2641, 1556.009
606.7462, 1536.493
607.2283, 1518.849
607.7104, 1507.684
608.1926, 1497.766
608.6747, 1480.965
609.1568, 1449.592
609.6389, 1422.552
610.1210, 1414.230
610.6031, 1414.936
611.0853, 1409.116
611.5674, 1387.493
612.0495, 1366.313
612.5316, 1351.196
613.0137, 1340.098
613.4958, 1319.586
613.9780, 1286.681
614.4601, 1251.805
614.9422, 1220.421
615.4243, 1192.433
615.9064, 1163.011
616.3885, 1131.448
616.8707, 1101.309
617.3528, 1075.344
617.8349, 1053.639
618.3170, 1036.599
618.7991, 1026.440
619.2813, 1014.909
619.7634, 991.7666
620.2455, 962.7745
620.7276, 937.3159
621.2097, 924.8520
621.6918, 910.9860
622.1740, 887.3058
622.6561, 856.2939
623.1382, 831.3072
623.6203, 816.2319
624.1024, 804.4861
624.5845, 794.6328
625.0667, 786.8812
625.5488, 778.2553
626.0309, 769.1031
626.5130, 758.0700
626.9951, 741.4418
627.4772, 720.2629
627.9594, 707.6779
628.4415, 706.4875
628.9236, 708.2063
629.4057, 701.6075
629.8878, 690.0794
630.3699, 681.4191
630.8521, 681.1877
631.3342, 681.3652
631.8163, 675.6653
632.2984, 665.8672
632.7805, 656.6931
633.2626, 649.3378
633.7448, 643.3461
634.2269, 638.9852
634.7090, 636.2476
635.1911, 633.5192
635.6732, 630.8639
636.1553, 628.1174
636.6375, 625.0418
637.1196, 621.5043
637.6017, 619.0411
638.0838, 618.0401
638.5659, 616.9294
639.0480, 613.3625
639.5302, 608.0338
640.0123, 603.4713
640.4944, 600.0473
640.9765, 598.0504
641.4586, 599.4440
641.9407, 602.3113
642.4229, 602.7081
642.9050, 595.0246
643.3871, 588.2573
643.8692, 587.7511
644.3513, 592.5269
644.8334, 595.3615
645.3156, 595.0528
645.7977, 592.6571
646.2798, 587.6868
646.7619, 579.6931
647.2440, 574.7477
647.7261, 573.9755
648.2083, 573.6068
648.6904, 569.7242
649.1725, 562.8871
649.6546, 558.6183
650.1367, 557.7018
650.6188, 558.5273
651.1010, 559.2783
651.5831, 560.3871
652.0652, 563.2495
652.5473, 572.5305
653.0294, 577.7004
653.5115, 567.5475
653.9937, 548.4966
654.4758, 534.9349
654.9579, 534.1129
655.4400, 536.0953
655.9221, 538.8620
656.4042, 542.1850
656.8864, 544.3608
657.3685, 545.2805
657.8506, 545.2713
658.3327, 544.7455
658.8148, 543.6856
659.2969, 539.6039
659.7791, 531.9138
660.2612, 524.9899
660.7433, 524.3820
661.2254, 527.5309
661.7075, 528.5588
662.1896, 526.2104
662.6718, 522.6434
663.1539, 516.4259
663.6360, 510.9965
664.1181, 511.1563
664.6002, 528.6542
665.0823, 540.1437
665.5645, 534.4032
666.0466, 518.5638
666.5287, 512.2021
667.0108, 522.6931
667.4929, 529.4625
667.9750, 524.6476
668.4572, 511.5147
668.9393, 510.8864
669.4214, 524.3436
669.9035, 535.5939
670.3856, 531.5231
670.8677, 518.0012
671.3499, 509.6724
671.8320, 507.0618
672.3141, 506.8034
672.7962, 506.2397
673.2783, 506.8163
673.7604, 510.1017
674.2426, 516.6543
674.7247, 524.9706
675.2068, 540.0724
675.6889, 554.0245
676.1710, 557.9117
676.6531, 542.7520
677.1353, 533.3442
677.6174, 532.9207
678.0995, 537.9946
678.5816, 542.0505
679.0637, 545.1068
679.5458, 547.3294
680.0280, 548.8453
680.5101, 549.4979
680.9922, 547.2324
681.4743, 543.1429
681.9564, 542.4921
682.4385, 552.6393
682.9207, 564.5167
683.4028, 569.9965
683.8849, 569.1125
684.3670, 567.1375
684.8491, 564.7817
685.3312, 562.7213
685.8134, 561.4171
686.2955, 561.0442
686.7776, 560.4780
687.2597, 558.9280
687.7418, 558.3868
688.2239, 561.5406
688.7061, 568.5137
689.1882, 573.6370
689.6703, 576.6468
690.1524, 576.4279
690.6345, 568.2015
691.1166, 555.6288
691.5988, 548.2217
692.0809, 552.3327
692.5630, 557.1688
693.0451, 553.8632
693.5272, 545.7863
694.0093, 539.9200
694.4915, 539.6059
694.9736, 540.4608
695.4557, 543.3658
695.9378, 546.9251
696.4199, 543.2362
696.9020, 527.6257
697.3842, 515.7353
697.8663, 516.4247
698.3484, 527.1630
698.8305, 528.6315
699.3126, 520.6219
699.7947, 510.9998
700.2769, 504.8594
700.7590, 501.2274
701.2411, 498.8805
701.7232, 497.7551
702.2053, 496.9712
702.6874, 495.7126
703.1696, 494.7322
703.6517, 494.7866
704.1338, 496.8903
704.6159, 498.3618
705.0980, 500.4432
705.5801, 500.8226
706.0623, 495.8061
706.5444, 483.0773
707.0265, 475.0993
707.5086, 474.6393
707.9907, 477.4853
708.4728, 476.0765
708.9550, 471.1962
709.4371, 467.1768
709.9192, 465.5740
710.4013, 465.5296
710.8834, 467.2736
711.3655, 469.9118
711.8477, 471.0276
712.3298, 466.8492
712.8119, 463.6245
713.2940, 465.0956
713.7761, 470.9354
714.2582, 473.7446
714.7404, 472.8918
715.2225, 469.9391
715.7046, 464.8084
716.1867, 457.6859
716.6688, 451.5739
717.1509, 446.2438
717.6331, 444.4456
718.1152, 451.6548
718.5973, 463.2854
719.0794, 469.6754
719.5615, 469.8159
720.0436, 467.7589
720.5258, 465.2889
721.0079, 462.5421
721.4900, 459.3140
721.9721, 454.0113
722.4542, 451.6661
722.9363, 455.8582
723.4185, 461.3939
723.9006, 463.0329
724.3827, 459.6161
724.8648, 455.8927
725.3469, 451.8399
725.8290, 448.6809
726.3112, 449.9820
726.7933, 454.6049
727.2754, 456.1430
727.7575, 450.4330
728.2396, 443.6802
728.7217, 443.0241
729.2039, 446.4881
729.6860, 449.4065
730.1681, 449.4521
730.6502, 449.0947
731.1323, 448.5242
731.6144, 448.1335
732.0966, 450.0172
732.5787, 456.1232
733.0608, 461.0777
733.5429, 462.7301
734.0250, 461.5311
734.5071, 460.7067
734.9893, 460.3132
735.4714, 458.7449
735.9535, 453.3381
736.4356, 446.6600
736.9177, 443.3559
737.3998, 443.5584
737.8820, 444.2283
738.3641, 444.9168
738.8462, 444.4638
739.3283, 441.0027
739.8104, 432.0594
740.2925, 428.8419
740.7747, 436.2152
741.2568, 444.7997
741.7389, 447.2325
742.2210, 442.2664
742.7031, 439.4538
743.1852, 439.4146
743.6674, 441.0645
744.1495, 444.4642
744.6316, 448.5094
745.1137, 449.3900
745.5958, 444.5067
746.0779, 441.6907
746.5601, 451.6465
747.0422, 465.8438
747.5243, 472.4826
748.0064, 459.1669
748.4885, 449.7053
748.9706, 450.0957
749.4528, 455.3510
749.9349, 457.0300
750.4170, 453.6639
750.8991, 452.3477
751.3812, 455.1830
751.8633, 460.3244
752.3455, 465.3057
752.8276, 469.4629
753.3097, 469.6939
753.7918, 460.6251
754.2739, 450.3358
754.7560, 446.2351
755.2382, 447.1778
755.7203, 449.5433
756.2024, 453.5420
756.6845, 457.2309
757.1666, 459.6587
757.6487, 461.0480
758.1309, 463.3612
758.6130, 467.3187
759.0951, 470.3931
759.5772, 471.6835
760.0593, 471.1316
760.5414, 467.2780
761.0236, 460.2908
761.5057, 455.0551
761.9878, 456.8968
762.4699, 461.2150
762.9520, 462.8179
763.4341, 461.3026
763.9163, 459.9971
764.3984, 461.2825
764.8805, 462.3138
765.3626, 460.2777
765.8447, 453.2133
766.3268, 453.3889
766.8090, 463.7877
767.2911, 475.3426
767.7732, 480.6832
768.2553, 480.2546
768.7374, 478.2874
769.2195, 474.9849
769.7017, 470.8412
770.1838, 463.6606
770.6659, 457.0147
771.1480, 456.7337
771.6301, 466.4089
772.1122, 474.1081
772.5944, 472.1477
773.0765, 467.9565
773.5586, 469.4410
774.0407, 483.3365
774.5228, 487.6894
775.0049, 478.1201
775.4871, 464.5650
775.9692, 461.0571
776.4513, 466.4845
776.9334, 470.7851
777.4155, 471.4930
777.8976, 471.9268
778.3798, 478.1718
778.8619, 486.2303
779.3440, 489.1903
779.8261, 479.3463
780.3082, 471.2101
780.7903, 470.2047
781.2725, 473.6725
781.7546, 476.4814
782.2367, 477.7930
782.7188, 480.6573
783.2009, 486.4968
783.6830, 492.9640
784.1652, 494.3619
784.6473, 491.2883
785.1294, 488.8952
785.6115, 489.8340
786.0936, 491.2495
786.5757, 487.4211
787.0579, 481.6035
787.5400, 481.5147
788.0221, 499.6079
788.5042, 513.5507
788.9863, 512.8902
789.4684, 502.3321
789.9506, 496.6462
790.4327, 497.8665
790.9148, 498.3407
791.3969, 494.7369
791.8790, 489.4978
792.3611, 491.5195
792.8433, 499.6605
793.3254, 505.3509
793.8075, 502.7654
794.2896, 496.5725
794.7717, 488.4360
795.2538, 479.8641
795.7360, 477.2179
796.2181, 488.6033
796.7002, 500.0016
797.1823, 505.8492
797.6644, 507.0887
798.1465, 511.6303
798.6287, 521.0740
799.1108, 527.3141
799.5929, 524.3487
800.0750, 515.9391
800.5571, 514.3661
801.0392, 518.8413
801.5214, 523.6985
802.0035, 526.0649
802.4856, 526.7151
802.9677, 526.1845
803.4498, 524.4935
803.9319, 521.4733
804.4141, 513.6694
804.8962, 508.0751
805.3783, 507.7597
805.8604, 512.5975
806.3425, 517.0336
806.8246, 521.1785
807.3068, 524.3176
807.7889, 524.7679
808.2710, 524.2200
808.7531, 527.8326
809.2352, 535.1660
809.7173, 539.4126
810.1995, 530.6736
810.6816, 522.1458
811.1637, 524.2544
811.6458, 539.2395
812.1279, 549.0082
812.6100, 551.3793
813.0922, 550.4384
813.5743, 546.1534
814.0564, 538.9617
814.5385, 541.8864
815.0206, 555.4016
815.5027, 569.0364
815.9849, 574.0494
816.4670, 574.5950
816.9491, 576.1556
817.4312, 579.1336
817.9133, 582.5667
818.3954, 587.1981
818.8776, 591.1498
819.3597, 592.4675
819.8418, 590.4294
820.3239, 592.0171
820.8060, 598.2217
821.2881, 605.7624
821.7703, 613.0903
822.2524, 620.0099
822.7345, 625.1825
823.2166, 628.6083
823.6987, 630.4263
824.1808, 627.2996
824.6630, 624.7933
825.1451, 630.0717
825.6272, 644.8605
826.1093, 655.2906
826.5914, 652.5067
827.0735, 649.9172
827.5557, 654.3338
828.0378, 666.3782
828.5199, 678.4583
829.0020, 690.8749
829.4841, 700.4061
829.9662, 701.3219
830.4484, 698.2321
830.9305, 701.9594
831.4126, 712.9963
831.8947, 722.1454
832.3768, 721.4084
832.8589, 718.4203
833.3411, 717.7592
833.8232, 719.9081
834.3053, 725.8170
834.7874, 738.6129
835.2695, 749.7626
835.7516, 752.0997
836.2338, 746.4893
836.7159, 746.7658
837.1980, 752.9819
837.6801, 760.8680
838.1622, 768.5145
838.6443, 775.2011
839.1265, 779.0977
839.6086, 780.0073
840.0907, 783.3212
840.5728, 789.9674
841.0549, 800.5304
841.5370, 816.9063
842.0192, 839.8051
842.5013, 854.1677
842.9834, 858.2735
843.4655, 861.8749
843.9476, 872.7153
844.4298, 887.8629
844.9119, 900.3687
845.3940, 910.2313
845.8762, 920.3504
846.3583, 932.3129
846.8404, 945.3006
847.3225, 959.4675
847.8046, 974.8395
848.2867, 987.7497
848.7689, 995.6464
849.2510, 1005.471
849.7331, 1021.239
850.2152, 1042.036
850.6973, 1060.594
851.1794, 1077.067
851.6616, 1093.968
852.1437, 1113.855
852.6258, 1134.611
853.1079, 1152.619
853.5900, 1168.626
854.0721, 1189.961
854.5543, 1226.980
855.0364, 1261.233
855.5185, 1285.487
856.0006, 1300.529
856.4827, 1311.885
856.9648, 1318.130
857.4470, 1330.803
857.9291, 1360.841
858.4112, 1399.207
858.8933, 1427.033
859.3754, 1445.906
859.8575, 1461.479
860.3397, 1472.998
860.8218, 1485.345
861.3039, 1503.832
861.7860, 1526.486
862.2681, 1538.702
862.7502, 1534.181
863.2324, 1534.214
863.7145, 1548.012
864.1966, 1569.392
864.6787, 1580.059
865.1608, 1581.347
865.6429, 1581.702
866.1251, 1584.346
866.6072, 1588.592
867.0893, 1594.616
867.5714, 1601.883
868.0535, 1608.957
868.5356, 1614.799
869.0178, 1621.251
869.4999, 1627.293
869.9820, 1634.951
870.4641, 1649.632
870.9462, 1671.310
871.4283, 1694.261
871.9105, 1715.080
872.3926, 1739.677
872.8747, 1777.292
873.3568, 1824.112
873.8389, 1872.703
874.3210, 1922.595
874.8032, 1971.295
875.2853, 2017.492
875.7674, 2062.503
876.2495, 2106.965
876.7316, 2149.373
877.2137, 2199.102
877.6959, 2258.141
878.1780, 2323.540
878.6601, 2396.139
879.1422, 2471.250
879.6243, 2538.314
880.1064, 2593.802
880.5886, 2642.534
881.0707, 2682.266
881.5528, 2718.965
882.0349, 2759.871
882.5170, 2810.166
882.9991, 2851.568
883.4813, 2881.447
883.9634, 2907.470
884.4455, 2945.184
884.9276, 2987.072
885.4097, 3000.208
885.8918, 2978.372
886.3740, 2950.534
886.8561, 2942.154
887.3382, 2935.634
887.8203, 2915.033
888.3024, 2874.575
888.7845, 2830.780
889.2667, 2784.654
889.7488, 2736.289
890.2309, 2687.930
890.7130, 2639.033
891.1951, 2574.014
891.6772, 2492.688
892.1594, 2415.194
892.6415, 2361.766
893.1236, 2317.242
893.6057, 2269.147
894.0878, 2216.244
894.5699, 2158.378
895.0521, 2084.923
895.5342, 2019.500
896.0163, 1972.448
896.4984, 1941.688
896.9805, 1914.937
897.4626, 1891.948
897.9448, 1872.370
898.4269, 1857.228
898.9090, 1844.822
899.3911, 1832.839
899.8732, 1821.710
900.3553, 1812.552
900.8375, 1804.891
901.3196, 1800.709
901.8017, 1800.185
902.2838, 1803.398
902.7659, 1812.083
903.2480, 1826.911
903.7302, 1839.066
904.2123, 1843.529
904.6944, 1847.672
905.1765, 1863.148
905.6586, 1886.698
906.1407, 1911.425
906.6229, 1932.932
907.1050, 1957.558
907.5871, 1991.402
908.0692, 2027.156
908.5513, 2054.886
909.0334, 2072.202
909.5156, 2093.208
909.9977, 2120.410
910.4798, 2148.444
910.9619, 2171.115
911.4440, 2189.560
911.9261, 2206.069
912.4083, 2221.663
912.8904, 2233.148
913.3725, 2238.018
913.8546, 2238.521
914.3367, 2235.848
914.8188, 2228.332
915.3010, 2226.445
915.7831, 2232.498
916.2652, 2235.594
916.7473, 2226.827
917.2294, 2208.459
917.7115, 2187.358
918.1937, 2163.420
918.6758, 2128.308
919.1579, 2065.616
919.6400, 2001.012
920.1221, 1949.810
920.6042, 1911.652
921.0864, 1874.827
921.5685, 1842.155
922.0506, 1800.883
922.5327, 1741.539
923.0148, 1672.496
923.4969, 1616.897
923.9791, 1571.515
924.4612, 1524.723
924.9433, 1465.962
925.4254, 1409.925
925.9075, 1363.963
926.3896, 1326.574
926.8718, 1292.403
927.3539, 1263.124
927.8360, 1230.730
928.3181, 1191.815
928.8002, 1152.277
929.2823, 1122.997
929.7645, 1101.646
930.2466, 1082.557
930.7287, 1066.078
931.2108, 1047.483
931.6929, 1020.635
932.1750, 992.3412
932.6572, 970.6021
933.1393, 957.8068
933.6214, 945.5276
934.1035, 933.4803
934.5856, 922.3817
935.0677, 915.3478
935.5499, 909.2766
936.0320, 892.6150
936.5141, 864.5459
936.9962, 840.4326
937.4783, 833.0587
937.9604, 829.6680
938.4426, 821.2721
938.9247, 807.3888
939.4068, 796.9876
939.8889, 790.7606
940.3710, 785.6839
940.8531, 781.6675
941.3353, 777.0126
941.8174, 764.1482
942.2995, 745.9432
942.7816, 733.9205
943.2637, 739.9409
943.7458, 747.0975
944.2280, 747.5624
944.7101, 743.1592
945.1922, 739.4262
945.6743, 737.2046
946.1564, 732.5301
946.6385, 723.8582
947.1207, 714.1891
947.6028, 707.1348
948.0849, 702.8256
948.5670, 702.0833
949.0491, 706.5310
949.5313, 710.5215
950.0134, 712.5862
950.4955, 712.1458
950.9776, 708.1133
951.4597, 698.2427
951.9418, 694.3869
952.4240, 697.7663
952.9061, 701.7737
953.3882, 700.4390
953.8703, 695.8369
954.3524, 690.0753
954.8345, 683.7155
955.3167, 681.8907
955.7988, 693.1099
956.2809, 703.3102
956.7630, 704.1788
957.2451, 697.9256
957.7272, 699.7601
958.2094, 711.3531
958.6915, 716.9215
959.1736, 706.5617
959.6557, 691.3664
960.1378, 690.0297
960.6199, 697.0825
961.1021, 700.1034
961.5842, 689.5530
962.0663, 680.6924
962.5484, 675.3077
963.0305, 674.3901
963.5126, 681.4401
963.9948, 697.2984
964.4769, 707.6286
964.9590, 710.2545
965.4411, 709.9040
965.9232, 708.9930
966.4053, 709.2001
966.8875, 713.5589
967.3696, 723.5480
967.8517, 730.8696
968.3338, 729.5177
968.8159, 730.3186
969.2980, 739.4565
969.7802, 756.1827
970.2623, 772.6309
970.7444, 788.7010
971.2265, 799.2482
971.7086, 794.1112
972.1907, 787.9022
972.6729, 795.0520
973.1550, 812.0982
973.6371, 826.4781
974.1192, 836.0206
974.6013, 842.7166
975.0834, 845.9072
975.5656, 847.4986
976.0477, 850.2282
976.5298, 854.3504
977.0119, 862.4124
977.4940, 877.3425
977.9761, 888.0052
978.4583, 883.0236
978.9404, 871.2613
979.4225, 862.1033
979.9046, 857.9012
980.3867, 850.5453
980.8688, 838.8528
981.3510, 827.3207
981.8331, 818.9755
982.3152, 813.5271
982.7973, 812.9317
983.2794, 815.9885
983.7615, 813.4483
984.2437, 795.8078
984.7258, 775.8412
985.2079, 757.1691
985.6900, 741.2251
986.1721, 735.6512
986.6542, 743.5088
987.1364, 742.1251
987.6185, 720.9990
988.1006, 696.1872
988.5827, 693.3271
989.0648, 703.3790
989.5469, 710.1658
990.0291, 710.3669
990.5112, 703.9063
990.9933, 683.6699
991.4754, 663.1798
991.9575, 654.6335
992.4396, 658.4048
992.9218, 659.4517
993.4039, 657.2029
993.8860, 654.9566
994.3681, 655.9745
994.8502, 657.8352
995.3323, 657.2248
995.8145, 654.3950
996.2966, 655.4873
996.7787, 665.4212
997.2608, 671.7174
997.7429, 668.3304
998.2250, 660.9787
998.7072, 665.3752
999.1893, 679.4063
999.6714, 694.0540
1000.154, 706.8478
1000.636, 717.6827
1001.118, 724.9490
1001.600, 730.8470
1002.082, 738.3813
1002.564, 747.3909
1003.046, 759.4421
1003.528, 775.8356
1004.010, 790.3720
1004.493, 794.5187
1004.975, 793.4737
1005.457, 797.9218
1005.939, 808.1996
1006.421, 818.1079
1006.903, 828.3146
1007.385, 833.4223
1007.867, 828.2266
1008.349, 816.7153
1008.832, 818.5173
1009.314, 833.8394
1009.796, 841.8519
1010.278, 832.4066
1010.760, 818.2886
1011.242, 812.3250
1011.724, 811.5906
1012.206, 811.9705
1012.689, 814.9895
1013.171, 814.3526
1013.653, 808.1343
1014.135, 801.0973
1014.617, 797.1677
1015.099, 796.1042
1015.581, 797.4343
1016.063, 800.9903
1016.545, 804.1464
1017.028, 806.5841
1017.510, 806.8095
1017.992, 803.1332
1018.474, 796.0895
1018.956, 789.3477
1019.438, 783.4196
1019.920, 775.3098
1020.402, 763.4559
1020.885, 750.5327
1021.367, 741.7707
1021.849, 734.8241
1022.331, 724.6605
1022.813, 706.2062
1023.295, 692.4687
1023.777, 688.2108
1024.259, 688.2026
1024.741, 690.0480
1025.224, 693.7619
1025.706, 692.5598
1026.188, 686.4472
1026.670, 680.4822
1027.152, 678.6503
1027.634, 678.2037
1028.116, 676.8994
1028.598, 674.9110
1029.080, 673.5764
1029.563, 672.5707
1030.045, 673.5979
1030.527, 678.3544
1031.009, 682.8790
1031.491, 678.0345
1031.973, 667.7784
1032.455, 661.7485
1032.937, 663.2263
1033.420, 665.7604
1033.902, 667.7123
1034.384, 668.6782
1034.866, 667.8471
1035.348, 665.0313
1035.830, 666.3472
1036.312, 672.0258
1036.794, 675.0510
1037.276, 667.7478
1037.759, 658.0905
1038.241, 653.8911
1038.723, 654.3079
1039.205, 656.5184
1039.687, 661.3585
1040.169, 665.6233
1040.651, 669.0912
1041.133, 671.4595
1041.615, 673.5187
1042.098, 674.0551
1042.580, 667.2199
1043.062, 651.0101
1043.544, 638.2745
1044.026, 638.2051
1044.508, 642.6558
1044.990, 648.4838
1045.472, 655.1467
1045.955, 650.7584
1046.437, 634.5176
1046.919, 621.6562
1047.401, 620.5106
1047.883, 625.4053
1048.365, 633.3121
1048.847, 641.5662
1049.329, 644.9229
1049.812, 639.9765
1050.294, 632.0226
1050.776, 619.2513
1051.258, 607.1563
1051.740, 602.3767
1052.222, 603.1246
1052.704, 602.3351
1053.186, 599.6745
1053.668, 600.4278
1054.151, 612.8375
1054.633, 624.3705
1055.115, 626.8655
1055.597, 622.8948
1056.079, 622.7027
1056.561, 626.6932
1057.043, 629.1453
1057.525, 628.1017
1058.007, 625.4520
1058.490, 622.2695
1058.972, 619.3283
1059.454, 617.3453
1059.936, 615.2557
1060.418, 618.3799
1060.900, 630.3227
1061.382, 640.5296
1061.864, 640.4554
1062.347, 632.9551
1062.829, 625.5159
1063.311, 619.0878
1063.793, 618.4134
1064.275, 633.3116
1064.757, 646.1123
1065.239, 648.2590
1065.721, 644.8050
1066.203, 643.5300
1066.686, 644.5305
1067.168, 644.5410
1067.650, 642.7550
1068.132, 642.3458
1068.614, 646.6586
1069.096, 653.5539
1069.578, 662.2644
1070.060, 672.8904
1070.542, 678.1918
1071.025, 675.2297
1071.507, 674.1264
1071.989, 678.7617
1072.471, 687.8764
1072.953, 701.3694
1073.435, 717.1729
1073.917, 730.4338
1074.399, 736.9459
1074.882, 744.7517
1075.364, 755.5687
1075.846, 768.9155
1076.328, 786.1707
1076.810, 807.0136
1077.292, 822.4733
1077.774, 832.7161
1078.256, 843.5745
1078.739, 862.2218
1079.221, 880.0389
1079.703, 886.6249
1080.185, 886.9678
1080.667, 900.8069
1081.149, 933.9077
1081.631, 956.6049
1082.113, 962.4638
1082.595, 960.7380
1083.078, 958.7974
1083.560, 958.6698
1084.042, 966.6021
1084.524, 986.2358
1085.006, 990.4644
1085.488, 965.4448
1085.970, 941.2506
1086.452, 932.8383
1086.934, 933.2443
1087.417, 919.5555
1087.899, 894.8187
1088.381, 870.2833
1088.863, 850.9391
1089.345, 831.8693
1089.827, 810.9937
1090.309, 789.2613
1090.791, 767.0626
1091.274, 743.8558
1091.756, 726.6129
1092.238, 715.5974
1092.720, 705.1644
1093.202, 691.7855
1093.684, 676.5427
1094.166, 657.8195
1094.648, 637.9276
1095.130, 626.1246
1095.613, 627.1691
1096.095, 621.9441
1096.577, 605.0826
1097.059, 586.9899
1097.541, 583.4211
1098.023, 587.7039
1098.505, 589.0552
1098.987, 585.5397
1099.470, 582.4373
1099.952, 581.5415
1100.434, 580.5958
1100.916, 579.0239
1101.398, 576.6218
1101.880, 572.1309
1102.362, 566.1542
1102.844, 560.9877
1103.327, 557.6047
1103.809, 554.9736
1104.291, 553.4514
1104.773, 551.7758
1105.255, 548.5807
1105.737, 543.5700
1106.219, 539.2005
1106.701, 535.4133
1107.183, 534.7390
1107.666, 544.1990
1108.148, 552.7169
1108.630, 548.6451
1109.112, 536.2733
1109.594, 528.7892
1110.076, 528.6485
1110.558, 526.8256
1111.040, 521.4229
1111.522, 517.2054
1112.005, 521.2894
1112.487, 529.1343
1112.969, 534.0220
1113.451, 535.3110
1113.933, 537.4106
1114.415, 543.6709
1114.897, 546.6240
1115.379, 543.2888
1115.862, 536.2997
1116.344, 531.3519
1116.826, 527.7770
1117.308, 522.7183
1117.790, 513.4274
1118.272, 509.2704
1118.754, 520.7625
1119.236, 532.5515
1119.719, 534.3867
1120.201, 527.4178
1120.683, 524.4673
1121.165, 525.2601
1121.647, 527.2101
1122.129, 531.5675
1122.611, 533.6902
1123.093, 527.2669
1123.575, 518.4244
1124.057, 517.3620
1124.540, 527.0741
1125.022, 527.3698
1125.504, 516.4604
1125.986, 505.9226
1126.468, 505.0898
1126.950, 509.7216
1127.432, 519.5605
1127.914, 531.8991
1128.397, 534.0914
1128.879, 520.8575
1129.361, 510.1776
1129.843, 504.5107
1130.325, 504.1527
1130.807, 514.4918
1131.289, 528.1089
1131.771, 531.1749
1132.254, 520.8765
1132.736, 516.4717
1133.218, 527.5830
1133.700, 535.4494
1134.182, 532.3297
1134.664, 523.0300
1135.146, 520.0007
1135.628, 520.8842
1136.110, 518.6214
1136.593, 509.4108
1137.075, 501.4676
1137.557, 498.9450
1138.039, 497.4919
1138.521, 493.2861
1139.003, 487.3801
1139.485, 492.2450
1139.967, 506.1402
1140.449, 516.4051
1140.932, 514.5028
1141.414, 509.4974
1141.896, 504.4525
1142.378, 499.7863
1142.860, 496.1743
1143.342, 493.8266
1143.824, 489.9358
1144.306, 484.3393
1144.789, 479.9521
1145.271, 479.9289
1145.753, 481.2771
1146.235, 480.8186
1146.717, 479.7950
1147.199, 483.8934
1147.681, 496.2325
1148.163, 498.1967
1148.646, 484.9008
1149.128, 470.7546
1149.610, 471.1685
1150.092, 478.8855
1150.574, 487.4460
1151.056, 495.9503
1151.538, 499.3743
1152.020, 496.3906
1152.502, 491.2491
1152.984, 483.8534
1153.467, 477.6801
1153.949, 480.1592
1154.431, 486.8579
1154.913, 490.3068
1155.395, 488.3995
1155.877, 485.2840
1156.359, 480.5696
1156.841, 476.7042
1157.324, 474.8024
1157.806, 474.6239
1158.288, 475.8773
1158.770, 478.3221
1159.252, 481.3862
1159.734, 485.9666
1160.216, 489.2084
1160.698, 490.5646
1161.181, 490.5835
1161.663, 489.8429
1162.145, 488.1407
1162.627, 482.3267
1163.109, 473.7207
1163.591, 469.5845
1164.073, 481.2306
1164.555, 488.4527
1165.037, 479.5966
1165.520, 467.1028
1166.002, 467.0212
1166.484, 477.9982
1166.966, 485.0726
1167.448, 487.2610
1167.930, 486.7528
1168.412, 481.7773
1168.894, 477.7660
1169.376, 477.9109
1169.859, 481.0067
1170.341, 486.0779
1170.823, 493.0531
1171.305, 494.1422
1171.787, 487.4410
1172.269, 480.8842
1172.751, 478.4961
1173.233, 480.7804
1173.716, 492.5020
1174.198, 510.2862
1174.680, 514.8246
1175.162, 505.4648
1175.644, 497.4962
1176.126, 495.3701
1176.608, 495.3600
1177.090, 495.1204
1177.573, 494.3644
1178.055, 493.4128
1178.537, 492.4716
1179.019, 485.1708
1179.501, 470.1985
1179.983, 460.3809
1180.465, 462.9299
1180.947, 470.3779
1181.429, 475.7882
1181.911, 480.0615
1182.394, 484.5363
1182.876, 489.7133
1183.358, 493.7099
1183.840, 496.3936
1184.322, 498.8099
1184.804, 504.4618
1185.286, 507.9464
1185.768, 498.1762
1186.251, 481.7388
1186.733, 473.0718
1187.215, 478.9101
1187.697, 481.8620
1188.179, 480.6724
1188.661, 479.7001
1189.143, 484.7522
1189.625, 490.8987
1190.108, 489.4575
1190.590, 482.8309
1191.072, 480.4809
1191.554, 486.0836
1192.036, 492.7147
1192.518, 501.0236
1193.000, 506.2334
1193.482, 499.3303
1193.964, 487.9828
1194.447, 484.7248
1194.929, 489.4125
1195.411, 492.6478
1195.893, 491.2727
1196.375, 491.6497
1196.857, 496.5527
1197.339, 499.9208
1197.821, 488.0423
1198.303, 470.7294
1198.786, 467.0352
1199.268, 479.6142
1199.750, 485.8034
1200.232, 475.6908
1200.714, 469.9086
1201.196, 475.7111
1201.678, 486.3514
1202.160, 489.5851
1202.643, 488.7032
1203.125, 490.8465
1203.607, 498.6695
1204.089, 500.7383
1204.571, 492.7105
1205.053, 483.5730
1205.535, 475.4200
1206.017, 470.0811
1206.500, 475.0976
1206.982, 485.1685
1207.464, 487.4880
1207.946, 473.7643
1208.428, 468.4819
1208.910, 478.7050
1209.392, 490.2787
1209.874, 497.0425
1210.356, 498.8583
1210.839, 492.3363
1211.321, 480.9580
1211.803, 473.5482
1212.285, 475.0428
1212.767, 476.7540
1213.249, 478.0699
1213.731, 478.4408
1214.213, 475.9832
1214.695, 472.7957
1215.178, 476.2710
1215.660, 484.1516
1216.142, 489.6384
1216.624, 489.8834
1217.106, 487.8228
1217.588, 483.4988
1218.070, 477.8887
1218.552, 468.7654
1219.035, 459.9316
1219.517, 464.2259
1219.999, 478.2646
1220.481, 487.5275
1220.963, 482.1484
1221.445, 477.7415
1221.927, 475.8009
1222.409, 476.3427
1222.891, 482.3835
1223.374, 489.8615
1223.856, 487.5161
1224.338, 476.7101
1224.820, 468.8784
1225.302, 469.9232
1225.784, 471.8281
1226.266, 473.7353
1226.748, 475.6432
1227.230, 478.4895
1227.713, 480.9784
1228.195, 479.3402
1228.677, 473.8342
1229.159, 470.8786
1229.641, 474.0456
1230.123, 477.1179
1230.605, 479.2713
1231.087, 480.2596
1231.570, 478.6177
1232.052, 476.0185
1232.534, 475.3251
1233.016, 476.8852
1233.498, 480.1001
1233.980, 486.8399
1234.462, 490.7325
1234.944, 489.4727
1235.427, 486.1689
1235.909, 485.4619
1236.391, 485.9927
1236.873, 485.1805
1237.355, 482.5003
1237.837, 482.1337
1238.319, 486.1107
1238.801, 487.3681
1239.283, 482.2856
1239.766, 476.4921
1240.248, 481.3813
1240.730, 490.1049
1241.212, 491.6492
1241.694, 482.7530
1242.176, 478.7399
1242.658, 481.3085
1243.140, 485.0667
1243.622, 488.7595
1244.105, 491.1634
1244.587, 489.4241
1245.069, 486.0262
1245.551, 484.5237
1246.033, 486.0683
1246.515, 485.7778
1246.997, 482.8337
1247.479, 482.4810
1247.962, 488.8545
1248.444, 495.5036
1248.926, 493.7280
1249.408, 487.7581
1249.890, 482.4335
1250.372, 477.7728
1250.854, 478.5076
1251.336, 485.2819
1251.818, 490.5973
1252.301, 490.5207
1252.783, 487.6858
1253.265, 482.4102
1253.747, 477.1900
1254.229, 475.3695
1254.711, 477.1606
1255.193, 481.3232
1255.675, 487.9472
1256.157, 492.2680
1256.640, 490.1467
1257.122, 486.9497
1257.604, 485.5456
1258.086, 486.2684
1258.568, 490.4607
1259.050, 498.8420
1259.532, 497.7372
1260.014, 487.8003
1260.497, 480.1815
1260.979, 484.2146
1261.461, 488.6672
1261.943, 485.6017
1262.425, 481.0137
1262.907, 482.1354
1263.389, 488.7663
1263.871, 487.9140
1264.354, 480.5461
1264.836, 474.5945
1265.318, 473.9798
1265.800, 476.2604
1266.282, 483.0957
1266.764, 489.9222
1267.246, 492.6958
1267.728, 491.7973
1268.210, 487.8740
1268.693, 481.9451
1269.175, 479.3166
1269.657, 485.6397
1270.139, 491.2333
1270.621, 494.2950
1271.103, 495.7503
1271.585, 496.3575
1272.067, 496.1211
1272.549, 494.1030
1273.032, 491.0447
1273.514, 490.0211
1273.996, 496.5439
1274.478, 497.8269
1274.960, 490.4315
1275.442, 482.7460
1275.924, 485.1665
1276.406, 491.9351
1276.889, 491.1512
1277.371, 485.0775
1277.853, 484.4812
1278.335, 496.8667
1278.817, 501.8112
1279.299, 496.1747
1279.781, 489.1833
1280.263, 491.8450
1280.745, 496.5182
1281.228, 492.0729
1281.710, 481.8410
1282.192, 478.7332
1282.674, 484.9886
1283.156, 492.0089
1283.638, 499.4099
1284.120, 504.3650
1284.602, 504.3701
1285.084, 501.2237
1285.567, 493.3471
1286.049, 484.3209
1286.531, 483.3163
1287.013, 491.1476
1287.495, 494.3025
1287.977, 491.6324
1288.459, 489.1168
1288.941, 492.8036
1289.424, 495.9748
1289.906, 493.9874
1290.388, 489.5551
1290.870, 486.8750
1291.352, 485.5328
1291.834, 480.6271
1292.316, 472.2616
1292.798, 467.9228
1293.281, 474.2842
1293.763, 482.5568
1294.245, 491.9967
1294.727, 499.0634
1295.209, 497.7633
1295.691, 490.4631
1296.173, 481.5154
1296.655, 472.2301
1297.137, 469.6768
1297.620, 484.6946
1298.102, 494.6233
1298.584, 495.7270
1299.066, 492.9014
1299.548, 490.3411
1300.030, 488.6226
1300.512, 489.4556
1300.994, 492.3123
1301.476, 493.6151
1301.959, 492.9451
1302.441, 490.7838
1302.923, 486.8322
1303.405, 483.2798
1303.887, 480.9277
1304.369, 481.0935
1304.851, 487.8624
1305.333, 498.2177
1305.816, 500.7878
1306.298, 494.5740
1306.780, 490.9160
##END=
