Repository: gordondowns/cs224w-project

File: data/raw/raman/unrated_unoriented/Actinolite__R050025__Raman__514__0__unoriented__Raman_Data_RAW__9876.txt
##NAMES=Actinolite
##RRUFFID=R050025
##IDEAL CHEMISTRY=Ca_2_(Mg_4.5-2.5_Fe^2+^_0.5-2.5_)Si_8_O_22_(OH)_2_
##LOCALITY=Tyrol, Austria
##OWNER=RRUFF
##SOURCE=Eugene Schlepp
##DESCRIPTION=Green colored bladed single crystals
##STATUS=The identification of this mineral has been confirmed by X-ray diffraction and chemical analysis
##URL=rruff.info/R050025
##MEASURED CHEMISTRY=(Ca_.930_Na_.056_Mn_.010_K_.004_)_2_(Mg_.883_Fe_.117_)_5_(Si_.978_Al_.022_)_8_O_22_(OH)_2_
96.161, 4714.000
97.554, 4648.000
98.947, 4813.000
100.340, 4882.000
101.732, 4942.000
103.124, 5031.000
104.516, 5212.000
105.908, 5808.000
107.300, 6183.000
108.691, 6205.000
110.082, 6158.000
111.473, 6487.000
112.864, 6854.000
114.254, 7347.000
115.644, 8171.000
117.034, 9205.000
118.424, 9890.000
119.813, 10011.000
121.203, 9654.000
122.592, 9382.000
123.981, 8527.000
125.369, 7519.000
126.758, 6843.000
128.146, 6360.000
129.534, 6112.000
130.922, 5843.000
132.309, 5730.000
133.696, 5526.000
135.083, 5402.000
136.470, 5445.000
137.857, 5614.000
139.243, 5612.000
140.630, 5605.000
142.016, 5564.000
143.401, 5497.000
144.787, 5334.000
146.172, 5433.000
147.557, 5333.000
148.942, 5224.000
150.327, 5256.000
151.711, 5349.000
153.096, 5420.000
154.480, 5668.000
155.863, 5969.000
157.247, 6220.000
158.630, 6554.000
160.013, 6654.000
161.396, 6476.000
162.779, 6181.000
164.161, 5981.000
165.544, 5814.000
166.926, 5645.000
168.308, 5718.000
169.689, 5814.000
171.070, 6126.000
172.452, 6553.000
173.833, 7248.000
175.213, 8082.000
176.594, 8939.000
177.974, 9294.000
179.354, 8900.000
180.734, 8259.000
182.114, 7380.000
183.493, 6820.000
184.872, 6422.000
186.251, 6208.000
187.630, 6070.000
189.008, 5899.000
190.387, 5923.000
191.765, 5867.000
193.143, 5833.000
194.520, 5755.000
195.898, 5741.000
197.275, 5751.000
198.652, 5719.000
200.029, 5815.000
201.405, 5825.000
202.782, 5836.000
204.158, 5952.000
205.534, 5981.000
206.909, 6192.000
208.285, 6372.000
209.660, 6411.000
211.035, 6487.000
212.410, 6519.000
213.784, 6665.000
215.159, 6956.000
216.533, 7343.000
217.907, 7882.000
219.281, 8602.000
220.654, 9282.000
222.027, 9532.000
223.400, 9336.000
224.773, 9063.000
226.146, 8597.000
227.518, 8422.000
228.891, 8279.000
230.263, 8327.000
231.634, 8087.000
233.006, 7852.000
234.377, 7323.000
235.748, 6970.000
237.119, 6587.000
238.490, 6277.000
239.860, 6111.000
241.231, 6095.000
242.601, 6008.000
243.970, 6089.000
245.340, 6122.000
246.709, 6272.000
248.079, 6434.000
249.448, 6423.000
250.816, 6447.000
252.185, 6305.000
253.553, 6163.000
254.921, 6077.000
256.289, 6029.000
257.657, 5956.000
259.024, 5924.000
260.391, 5915.000
261.758, 5851.000
263.125, 5837.000
264.492, 5692.000
265.858, 5680.000
267.224, 5628.000
268.590, 5649.000
269.956, 5520.000
271.321, 5488.000
272.687, 5566.000
274.052, 5586.000
275.416, 5502.000
276.781, 5575.000
278.146, 5588.000
279.510, 5615.000
280.874, 5603.000
282.237, 5686.000
283.601, 5694.000
284.964, 5848.000
286.327, 5885.000
287.690, 5982.000
289.053, 6028.200
290.416, 6069.000
291.778, 6054.000
293.140, 6058.000
294.502, 5993.000
295.863, 6044.000
297.225, 6079.000
298.586, 6163.000
299.947, 6156.000
301.308, 6200.000
302.668, 6245.000
304.029, 6187.000
305.389, 6136.000
306.749, 6110.000
308.108, 6104.000
309.468, 6057.000
310.827, 6091.000
312.186, 5997.000
313.545, 5961.000
314.903, 5971.000
316.262, 5905.000
317.620, 5902.000
318.978, 5931.000
320.336, 6009.000
321.693, 6007.000
323.051, 6017.000
324.408, 6019.000
325.765, 6087.000
327.121, 6095.000
328.478, 6413.000
329.834, 6428.000
331.190, 6555.000
332.546, 6698.000
333.902, 6621.000
335.257, 6627.000
336.612, 6633.000
337.967, 6623.396
339.322, 6599.000
340.677, 6671.000
342.031, 6677.000
343.385, 6733.000
344.739, 6783.859
346.093, 6831.000
347.446, 6887.000
348.799, 6984.000
350.153, 7033.000
351.505, 7065.000
352.858, 7142.000
354.210, 7033.000
355.563, 6960.000
356.915, 7021.000
358.267, 6943.000
359.618, 7079.000
360.969, 7168.000
362.321, 7393.000
363.672, 7902.000
365.022, 8409.000
366.373, 9104.000
367.723, 9918.000
369.073, 10331.000
370.423, 10159.000
371.773, 9749.000
373.122, 9020.000
374.471, 8374.000
375.821, 8066.000
377.169, 7701.000
378.518, 7509.000
379.866, 7452.000
381.215, 7296.000
382.563, 7448.000
383.910, 7503.000
385.258, 7694.000
386.605, 7966.000
387.952, 8495.000
389.299, 9106.000
390.646, 9743.000
391.992, 10449.000
393.339, 10902.000
394.685, 10495.000
396.031, 9747.000
397.376, 8963.000
398.722, 8473.000
400.067, 7898.000
401.412, 7560.000
402.757, 7307.000
404.101, 7223.000
405.446, 7232.000
406.790, 7196.000
408.134, 7245.000
409.478, 7382.000
410.821, 7575.000
412.165, 7919.000
413.508, 8170.000
414.851, 8179.000
416.193, 8300.000
417.536, 8173.000
418.878, 7910.000
420.220, 7591.000
421.562, 7412.000
422.904, 7217.000
424.245, 6953.000
425.586, 6901.000
426.927, 6798.000
428.268, 6780.000
429.609, 6666.000
430.949, 6622.000
432.289, 6652.000
433.629, 6772.000
434.969, 6760.000
436.309, 6720.000
437.648, 6762.000
438.987, 6680.000
440.326, 6668.000
441.665, 6502.000
443.003, 6442.000
444.342, 6462.000
445.680, 6546.000
447.018, 6397.000
448.355, 6443.000
449.693, 6368.000
451.030, 6382.000
452.367, 6350.000
453.704, 6368.000
455.041, 6387.000
456.377, 6393.000
457.713, 6417.000
459.049, 6454.804
460.385, 6347.000
461.721, 6505.000
463.056, 6496.000
464.391, 6435.000
465.726, 6549.000
467.061, 6513.000
468.395, 6480.000
469.730, 6545.000
471.064, 6445.000
472.398, 6599.000
473.731, 6512.000
475.065, 6596.000
476.398, 6495.000
477.731, 6596.000
479.064, 6559.000
480.397, 6793.000
481.729, 6737.000
483.062, 6711.000
484.394, 6856.000
485.725, 6882.000
487.057, 6907.000
488.389, 6833.000
489.720, 6818.000
491.051, 6916.000
492.382, 6823.000
493.712, 6855.069
495.043, 6832.376
496.373, 6787.000
497.703, 6837.000
499.032, 6702.000
500.362, 6839.000
501.691, 6838.000
503.020, 6840.000
504.349, 6938.000
505.678, 6898.000
507.007, 7089.000
508.335, 7151.000
509.663, 7232.000
510.991, 7397.000
512.319, 7518.000
513.646, 7657.000
514.973, 7575.000
516.300, 7636.000
517.627, 7546.000
518.954, 7511.000
520.280, 7552.000
521.607, 7375.000
522.933, 7424.000
524.259, 7406.000
525.584, 7455.000
526.910, 7516.000
528.235, 7515.000
529.560, 7464.000
530.885, 7478.000
532.209, 7451.000
533.534, 7339.000
534.858, 7369.000
536.182, 7336.000
537.506, 7327.000
538.829, 7343.000
540.152, 7235.000
541.476, 7291.000
542.799, 7212.000
544.121, 7281.000
545.444, 7130.000
546.766, 7240.000
548.088, 7171.000
549.410, 7113.000
550.732, 7211.000
552.053, 7194.000
553.375, 7189.000
554.696, 7188.000
556.017, 7176.172
557.337, 7169.000
558.658, 7175.000
559.978, 7182.000
561.298, 7211.000
562.618, 7209.000
563.938, 7197.000
565.257, 7163.000
566.576, 7123.000
567.895, 7249.000
569.214, 7141.000
570.533, 7294.000
571.851, 7234.000
573.170, 7242.000
574.488, 7168.000
575.805, 7200.625
577.123, 7220.000
578.440, 7268.000
579.758, 7275.000
581.075, 7331.000
582.391, 7356.000
583.708, 7319.000
585.024, 7270.000
586.341, 7249.000
587.657, 7320.000
588.972, 7255.000
590.288, 7207.000
591.603, 7300.000
592.918, 7156.000
594.233, 7148.000
595.548, 7209.000
596.863, 7143.000
598.177, 7222.000
599.491, 7143.000
600.805, 7219.000
602.119, 7200.000
603.432, 7229.000
604.746, 7213.000
606.059, 7258.000
607.372, 7308.000
608.685, 7218.000
609.997, 7272.000
611.309, 7277.000
612.621, 7326.000
613.933, 7299.000
615.245, 7356.000
616.557, 7450.000
617.868, 7442.000
619.179, 7427.000
620.490, 7480.000
621.801, 7477.000
623.111, 7347.000
624.421, 7514.000
625.731, 7499.000
627.041, 7614.000
628.351, 7560.000
629.660, 7577.000
630.970, 7648.000
632.279, 7674.000
633.588, 7747.000
634.896, 7682.000
636.205, 7776.000
637.513, 7801.000
638.821, 7959.000
640.129, 7977.000
641.437, 8013.000
642.744, 8192.000
644.051, 8252.000
645.358, 8362.000
646.665, 8532.000
647.972, 8679.000
649.278, 8802.000
650.584, 8932.000
651.890, 9274.000
653.196, 9435.000
654.502, 9745.000
655.807, 9862.000
657.113, 10148.000
658.418, 10228.000
659.722, 10503.000
661.027, 11133.000
662.331, 11679.000
663.636, 12432.000
664.940, 13702.000
666.244, 15380.000
667.547, 17558.000
668.851, 20628.000
670.154, 24089.000
671.457, 27860.000
672.760, 30101.000
674.062, 30200.000
675.365, 28068.000
676.667, 24302.000
677.969, 20628.000
679.271, 17632.000
680.572, 15336.000
681.874, 13620.000
683.175, 12323.000
684.476, 11564.000
685.777, 11008.000
687.077, 10401.000
688.378, 10104.000
689.678, 9773.000
690.978, 9570.000
692.278, 9465.000
693.577, 9332.000
694.877, 8955.000
696.176, 9027.000
697.475, 8777.000
698.774, 8732.000
700.072, 8705.000
701.371, 8685.000
702.669, 8544.000
703.967, 8529.467
705.265, 8320.000
706.562, 8417.000
707.860, 8420.000
709.157, 8369.000
710.454, 8225.000
711.751, 8261.000
713.047, 8178.000
714.344, 8220.000
715.640, 8216.000
716.936, 8295.000
718.232, 8290.982
719.527, 8239.000
720.823, 8318.000
722.118, 8226.000
723.413, 8240.000
724.708, 8270.000
726.002, 8261.000
727.297, 8252.000
728.591, 8379.000
729.885, 8288.000
731.179, 8504.000
732.472, 8465.000
733.766, 8528.000
735.059, 8560.000
736.352, 8680.000
737.645, 8790.000
738.937, 9017.000
740.230, 9044.000
741.522, 9080.000
742.814, 9031.000
744.106, 9040.000
745.397, 9141.000
746.689, 9306.000
747.980, 9395.000
749.271, 9401.000
750.562, 9513.000
751.853, 9318.000
753.143, 9234.000
754.433, 9028.000
755.723, 9010.000
757.013, 8817.000
758.303, 8714.000
759.592, 8671.000
760.881, 8430.000
762.170, 8515.000
763.459, 8436.000
764.748, 8399.842
766.036, 8465.000
767.325, 8344.000
768.613, 8476.000
769.901, 8355.000
771.188, 8399.000
772.476, 8454.000
773.763, 8384.000
775.050, 8465.000
776.337, 8370.000
777.624, 8506.000
778.910, 8428.000
780.196, 8587.000
781.482, 8509.724
782.768, 8485.000
784.054, 8444.000
785.339, 8361.000
786.625, 8446.000
787.910, 8532.000
789.195, 8440.000
790.479, 8518.000
791.764, 8452.000
793.048, 8505.000
794.332, 8540.000
795.616, 8408.000
796.900, 8513.000
798.183, 8543.000
799.467, 8580.000
800.750, 8445.000
802.033, 8471.000
803.316, 8476.000
804.598, 8507.000
805.880, 8599.000
807.163, 8439.000
808.445, 8521.000
809.726, 8597.000
811.008, 8515.000
812.289, 8630.000
813.570, 8553.000
814.851, 8562.000
816.132, 8563.000
817.413, 8533.732
818.693, 8503.000
819.973, 8531.000
821.253, 8608.000
822.533, 8644.000
823.813, 8637.000
825.092, 8716.000
826.371, 8619.000
827.650, 8662.000
828.929, 8689.000
830.208, 8737.000
831.486, 8780.000
832.764, 8668.000
834.042, 8736.000
835.320, 8686.000
836.598, 8766.000
837.875, 8717.000
839.152, 8856.000
840.429, 8840.000
841.706, 8770.000
842.983, 8983.000
844.259, 8864.000
845.536, 8859.000
846.812, 8862.000
848.088, 8799.000
849.363, 8929.000
850.639, 8862.000
851.914, 8949.000
853.189, 8914.000
854.464, 8939.000
855.739, 8973.000
857.013, 9034.000
858.288, 8988.000
859.562, 9050.000
860.836, 8946.000
862.110, 9125.000
863.383, 9143.000
864.656, 8960.000
865.930, 9159.000
867.203, 9129.072
868.475, 9115.666
869.748, 9213.000
871.020, 9165.000
872.292, 9104.000
873.564, 9219.000
874.836, 9149.000
876.108, 9187.000
877.379, 9238.000
878.650, 9254.000
879.922, 9353.000
881.192, 9398.000
882.463, 9399.000
883.733, 9355.000
885.004, 9418.000
886.274, 9361.000
887.544, 9424.000
888.813, 9403.000
890.083, 9539.000
891.352, 9526.000
892.621, 9596.000
893.890, 9571.000
895.159, 9592.000
896.427, 9506.000
897.695, 9554.000
898.964, 9476.000
900.232, 9630.000
901.499, 9732.000
902.767, 9649.000
904.034, 9686.000
905.301, 9679.000
906.568, 9686.000
907.835, 9768.000
909.102, 9803.000
910.368, 9872.000
911.634, 9849.000
912.900, 9823.000
914.166, 9928.000
915.432, 9911.000
916.697, 9965.000
917.962, 9977.000
919.227, 9990.000
920.492, 10151.000
921.757, 10212.000
923.021, 10565.000
924.285, 10597.729
925.550, 11035.000
926.813, 10812.000
928.077, 11104.000
929.341, 11241.000
930.604, 11373.000
931.867, 11390.000
933.130, 11398.000
934.393, 11096.000
935.655, 10911.000
936.918, 10838.000
938.180, 10562.000
939.442, 10548.000
940.703, 10544.000
941.965, 10432.000
943.226, 10451.000
944.488, 10585.000
945.749, 10362.000
947.009, 10585.000
948.270, 10571.000
949.530, 10353.000
950.791, 10422.000
952.051, 10383.000
953.311, 10334.000
954.570, 10252.000
955.830, 10257.000
957.089, 10309.000
958.348, 10269.000
959.607, 10223.000
960.866, 10296.000
962.124, 10179.000
963.383, 10275.000
964.641, 10273.000
965.899, 10199.000
967.156, 10207.000
968.414, 10266.000
969.671, 10266.000
970.928, 10179.000
972.185, 10257.000
973.442, 10346.000
974.699, 10352.000
975.955, 10223.000
977.211, 10350.000
978.468, 10391.000
979.723, 10277.000
980.979, 10336.000
982.234, 10234.000
983.490, 10356.000
984.745, 10469.000
986.000, 10281.000
987.254, 10337.000
988.509, 10435.000
989.763, 10369.000
991.017, 10393.000
992.271, 10444.000
993.525, 10360.000
994.779, 10409.000
996.032, 10542.000
997.285, 10558.000
998.538, 10601.000
999.791, 10655.000
1001.044, 10461.000
1002.296, 10612.000
1003.548, 10603.000
1004.800, 10778.000
1006.052, 10663.000
1007.304, 10852.000
1008.555, 11038.000
1009.807, 11166.000
1011.058, 10887.000
1012.309, 11044.000
1013.559, 11031.000
1014.810, 11118.000
1016.060, 11179.000
1017.310, 11219.000
1018.560, 11496.000
1019.810, 11584.000
1021.060, 11558.000
1022.309, 11836.000
1023.558, 12117.000
1024.807, 12247.000
1026.056, 12672.000
1027.305, 12983.000
1028.553, 13366.000
1029.801, 13664.000
1031.049, 13595.000
1032.297, 13315.000
1033.545, 12853.000
1034.793, 12574.000
1036.040, 12269.000
1037.287, 11964.000
1038.534, 11855.000
1039.781, 11634.000
1041.027, 11537.000
1042.274, 11638.000
1043.520, 11427.000
1044.766, 11493.000
1046.012, 11573.000
1047.257, 11566.000
1048.503, 11655.000
1049.748, 11672.000
1050.993, 11978.000
1052.238, 12010.000
1053.483, 12455.000
1054.727, 12549.000
1055.971, 12876.000
1057.216, 13145.000
1058.459, 13402.000
1059.703, 13504.000
1060.947, 13511.000
1062.190, 13239.000
1063.433, 13113.000
1064.676, 12979.000
1065.919, 12936.000
1067.162, 12885.000
1068.404, 12833.000
1069.646, 12810.534
1070.888, 12820.000
1072.130, 12648.000
1073.372, 12514.000
1074.613, 12169.000
1075.855, 11906.000
1077.096, 11956.000
1078.337, 11701.000
1079.578, 11705.000
1080.818, 11605.000
1082.059, 11557.000
1083.299, 11420.000
1084.539, 11399.000
1085.779, 11447.000
1087.018, 11247.000
1088.258, 11326.000
1089.497, 11198.000
1090.736, 11225.000
1091.975, 11197.000
1093.213, 11191.000
1094.452, 11148.000
1095.690, 11170.000
1096.928, 11103.000
1098.166, 11062.000
1099.404, 11039.000
1100.642, 11152.000
1101.879, 11225.000
1103.116, 10989.000
1104.353, 11137.000
1105.590, 11063.000
1106.827, 11091.000
1108.063, 11004.000
1109.299, 11048.000
1110.536, 11017.000
1111.771, 11116.000
1113.007, 11063.000
1114.243, 11118.000
1115.478, 11068.000
1116.713, 11067.000
1117.948, 11102.000
1119.183, 11016.000
1120.418, 11149.000
1121.652, 11175.000
1122.886, 11353.000
1124.120, 11411.000
1125.354, 11328.000
1126.588, 11353.000
1127.821, 11175.000
1129.055, 11138.000
1130.288, 11001.000
1131.521, 11139.000
1132.753, 11134.000
1133.986, 11128.000
1135.218, 11161.000
1136.450, 11171.000
1137.682, 11167.000
1138.914, 11173.684
1140.146, 11293.000
1141.377, 11122.000
1142.609, 11202.000
1143.840, 11101.000
1145.071, 11138.000
1146.301, 11138.000
1147.532, 11101.000
1148.762, 11190.000
1149.992, 11136.000
1151.222, 11110.000
1152.452, 11128.000
1153.682, 11107.553
1154.911, 11103.941
1156.140, 11136.000
1157.369, 11118.000
1158.598, 11166.000
1159.827, 11233.000
1161.055, 11209.000
1162.284, 11228.000
1163.512, 11169.000
1164.740, 11324.000
1165.967, 11371.000
1167.195, 11432.000
1168.422, 11210.000
1169.650, 11444.000
1170.877, 11303.000
1172.103, 11392.000
1173.330, 11311.000
1174.557, 11345.000
1175.783, 11333.000
1177.009, 11367.000
1178.235, 11407.000
1179.461, 11248.000
1180.686, 11396.000
1181.912, 11374.000
1183.137, 11314.000
1184.362, 11421.000
1185.587, 11499.000
1186.811, 11457.000
1188.036, 11545.000
1189.260, 11541.000
1190.484, 11514.000
1191.708, 11463.000
1192.932, 11539.000
1194.155, 11547.000
1195.378, 11567.000
1196.602, 11555.000
1197.825, 11562.000
1199.047, 11622.000
1200.270, 11668.000
1201.492, 11646.000
1202.715, 11763.000
1203.937, 11718.000
1205.159, 11765.603
1206.380, 11704.000
1207.602, 11745.000
1208.823, 11798.000
1210.044, 11638.000
1211.265, 11658.000
1212.486, 11674.000
1213.707, 11721.000
1214.927, 11785.000
1216.147, 11762.000
1217.367, 11773.000
1218.587, 11786.378
1219.807, 11847.000
1221.027, 11782.000
1222.246, 11822.000
1223.465, 11807.000
1224.684, 11777.000
1225.903, 11961.000
1227.121, 11933.000
1228.340, 11930.000
1229.558, 11888.000
1230.776, 12002.000
1231.994, 12014.000
1233.212, 11974.000
1234.429, 11932.000
1235.646, 12055.000
1236.864, 12077.000
1238.081, 11984.000
1239.297, 12092.000
1240.514, 11971.000
1241.730, 12130.000
1242.947, 12155.000
1244.163, 12066.000
1245.378, 12065.000
1246.594, 12050.000
1247.810, 12186.000
1249.025, 12235.000
1250.240, 12084.000
1251.455, 12308.000
1252.670, 12217.000
1253.885, 12100.000
1255.099, 12165.000
1256.313, 12264.000
1257.527, 12225.000
1258.741, 12071.000
1259.955, 12353.000
1261.168, 12349.000
1262.382, 12164.000
1263.595, 12346.000
1264.808, 12384.000
1266.021, 12321.000
1267.233, 12369.000
1268.446, 12392.000
1269.658, 12370.000
1270.870, 12404.000
1272.082, 12246.000
1273.294, 12428.000
1274.505, 12444.000
1275.716, 12581.000
1276.928, 12466.000
1278.139, 12521.000
1279.349, 12376.000
1280.560, 12595.000
1281.770, 12646.000
1282.981, 12566.000
1284.191, 12504.000
1285.401, 12474.000
1286.610, 12571.000
1287.820, 12537.000
1289.029, 12598.000
1290.239, 12564.000
1291.448, 12609.000
1292.656, 12705.000
1293.865, 12627.000
1295.073, 12668.000
1296.282, 12679.000
1297.490, 12729.000
1298.698, 12585.000
1299.906, 12718.000
1301.113, 12719.000
1302.320, 12907.000
1303.528, 12832.000
1304.735, 12774.000
1305.942, 12818.000
1307.148, 12777.000
1308.355, 12805.000
1309.561, 12928.000
1310.767, 12814.000
1311.973, 13019.000
1313.179, 12836.000
1314.384, 12939.000
1315.590, 12923.000
1316.795, 13108.000
1318.000, 12971.000
1319.205, 13002.000
1320.410, 12923.000
1321.614, 13064.000
1322.819, 13173.000
1324.023, 13028.000
1325.227, 13024.000
1326.431, 13043.000
1327.634, 13010.676
1328.838, 13070.036
1330.041, 13066.000
1331.244, 13178.000
1332.447, 13248.000
1333.650, 13307.000
1334.852, 13156.000
1336.055, 13298.000
1337.257, 13351.000
1338.459, 13317.000
1339.661, 13438.000
1340.862, 13232.000
1342.064, 13367.000
1343.265, 13363.000
1344.466, 13334.000
1345.667, 13355.000
1346.868, 13474.000
1348.068, 13378.000
1349.269, 13538.000
1350.469, 13443.000
1351.669, 13432.000
1352.869, 13656.000
1354.069, 13536.000
1355.268, 13656.000
1356.468, 13669.000
1357.667, 13640.000
1358.866, 13684.000
1360.065, 13722.000
1361.263, 13682.451
1362.462, 13769.826
1363.660, 13826.380
1364.858, 13853.783
1366.056, 13764.728
1367.254, 13826.055
1368.451, 13827.102
1369.649, 13858.000
1370.846, 13883.000
1372.043, 13861.000
1373.240, 13842.000
1374.436, 13803.000
1375.633, 13916.000
1376.829, 13923.000
1378.025, 13860.000
1379.221, 13886.000
1380.417, 13772.000
1381.613, 13904.000
1382.808, 14000.000
1384.003, 13913.000
1385.199, 14162.000
1386.393, 14064.000
1387.588, 14032.000
1388.783, 14037.000
1389.977, 14109.000
1391.171, 13985.000
1392.365, 14165.000
1393.559, 14109.000
1394.753, 14072.000
1395.946, 14252.000
1397.140, 14217.000
1398.333, 14242.000
1399.526, 14033.000
1400.719, 14260.000
1401.911, 14192.000
1403.104, 14258.000
1404.296, 14280.000
1405.488, 14318.000
1406.680, 14347.000
1407.872, 14431.000
1409.063, 14288.000
1410.255, 14329.000
1411.446, 14508.000
1412.637, 14290.000
1413.828, 14385.000
1415.018, 14350.000
1416.209, 14511.000
1417.399, 14560.000
1418.589, 14535.000
1419.779, 14511.000
1420.969, 14626.000
1422.159, 14592.000
1423.348, 14646.000
1424.537, 14502.000
1425.726, 14607.000
1426.915, 14728.000
1428.104, 14594.000
1429.293, 14712.000
1430.481, 14800.000
1431.669, 14920.000
1432.857, 14664.000
1434.045, 14760.000
1435.233, 14808.000
1436.420, 14854.000
1437.608, 14848.000
1438.795, 14988.000
1439.982, 14985.519
1441.169, 14894.000
1442.355, 15025.000
1443.542, 14990.000
1444.728, 14940.000
1445.914, 15003.000
1447.100, 15105.000
1448.286, 15110.000
1449.472, 15082.000
1450.657, 15018.000
1451.842, 15016.000
1453.027, 15027.140
1454.212, 15143.000
1455.397, 15056.000
1456.581, 15266.000
1457.766, 15222.000
1458.950, 15433.000
1460.134, 15311.000
1461.318, 15134.000
1462.501, 15361.000
1463.685, 15205.000
1464.868, 15280.000
1466.051, 15355.000
1467.234, 15306.000
1468.417, 15445.000
1469.600, 15374.000
1470.782, 15292.000
1471.965, 15402.000
1473.147, 15425.000
1474.329, 15366.000
1475.510, 15497.000
1476.692, 15522.000
1477.873, 15532.000
1479.055, 15408.000
1480.236, 15530.000
1481.416, 15382.000
1482.597, 15431.903
1483.778, 15401.000
1484.958, 15489.000
1486.138, 15584.000
1487.318, 15643.000
1488.498, 15558.000
1489.678, 15818.000
1490.857, 15603.000
1492.037, 15617.000
1493.216, 15648.000
1494.395, 15731.000
1495.574, 15667.000
1496.752, 15540.000
1497.931, 15724.000
1499.109, 15540.000
1500.287, 15782.000
1501.465, 15666.000
1502.643, 15698.000
1503.820, 15599.000
1504.998, 15609.000
1506.175, 15722.000
1507.352, 15826.000
1508.529, 15747.000
1509.706, 15843.000
1510.882, 15760.000
1512.059, 15897.000
1513.235, 15918.000
1514.411, 15963.000
1515.587, 15980.000
1516.762, 15777.000
1517.938, 16002.000
1519.113, 15884.000
1520.288, 16034.000
1521.463, 15872.000
1522.638, 16072.000
1523.813, 15921.000
##END=

File: data/raw/raman/unrated_unoriented/Aegirine__R040054__Raman__514__0__unoriented__Raman_Data_RAW__9389.txt
##NAMES=Aegirine
##RRUFFID=R040054
##IDEAL CHEMISTRY=NaFe^3+^Si_2_O_6_
##LOCALITY=Mont Saint-Hilaire, Rouville County, Quebec, Canada
##OWNER=RRUFF
##SOURCE=Bob Downs
##DESCRIPTION=Black cleavage fragments
##STATUS=The identification of this mineral has been confirmed by X-ray diffraction and chemical analysis
##URL=rruff.info/R040054
##MEASURED CHEMISTRY=(Na_0.96_Ca_0.04_)(Fe_0.86_Ti_0.07_Mn_0.06_Mg_0.02_)(Si_0.97_Al_0.03_)_2_O_6_
155.863, 4892.000
157.247, 4871.000
158.630, 4852.000
160.013, 4971.000
161.396, 5020.000
162.779, 5109.000
164.161, 5156.000
165.544, 5115.000
166.926, 5058.000
168.308, 5087.000
169.689, 5116.000
171.070, 5205.000
172.452, 5353.000
173.833, 5620.000
175.213, 5888.000
176.594, 6173.000
177.974, 6624.000
179.354, 7170.000
180.734, 7934.000
182.114, 8483.000
183.493, 8718.000
184.872, 9222.000
186.251, 10126.000
187.630, 11186.000
189.008, 12997.000
190.387, 14640.000
191.765, 17200.000
193.143, 19336.000
194.520, 20331.000
195.898, 19953.000
197.275, 17379.000
198.652, 15267.000
200.029, 13080.000
201.405, 11379.000
202.782, 10073.000
204.158, 9029.000
205.534, 8408.000
206.909, 8193.000
208.285, 8032.000
209.660, 7552.000
211.035, 7449.000
212.410, 7488.000
213.784, 7459.000
215.159, 7404.000
216.533, 7075.000
217.907, 6814.000
219.281, 6450.000
220.654, 6069.000
222.027, 5843.000
223.400, 5552.000
224.773, 5375.000
226.146, 5206.000
227.518, 5040.000
228.891, 4890.000
230.263, 4765.000
231.634, 4686.000
233.006, 4575.000
234.377, 4567.000
235.748, 4482.000
237.119, 4452.000
238.490, 4408.000
239.860, 4312.000
241.231, 4393.000
242.601, 4370.000
243.970, 4301.000
245.340, 4267.000
246.709, 4325.000
248.079, 4277.000
249.448, 4272.000
250.816, 4254.000
252.185, 4305.000
253.553, 4334.000
254.921, 4362.869
256.289, 4352.000
257.657, 4433.000
259.024, 4498.000
260.391, 4510.000
261.758, 4499.000
263.125, 4633.000
264.492, 4659.000
265.858, 4816.000
267.224, 4919.000
268.590, 4900.000
269.956, 5032.000
271.321, 5000.000
272.687, 5230.000
274.052, 5410.000
275.416, 5502.000
276.781, 5593.000
278.146, 5815.000
279.510, 5871.000
280.874, 5762.000
282.237, 5871.000
283.601, 5743.000
284.964, 5743.000
286.327, 5625.000
287.690, 5607.000
289.053, 5638.000
290.416, 5522.000
291.778, 5471.000
293.140, 5581.000
294.502, 5591.000
295.863, 5634.000
297.225, 5616.000
298.586, 5653.000
299.947, 5764.000
301.308, 5865.000
302.668, 5852.000
304.029, 5924.000
305.389, 6019.000
306.749, 6122.000
308.108, 6222.000
309.468, 6301.750
310.827, 6384.759
312.186, 6409.000
313.545, 6503.000
314.903, 6452.000
316.262, 6444.000
317.620, 6517.000
318.978, 6557.192
320.336, 6667.000
321.693, 6780.000
323.051, 6983.000
324.408, 7193.000
325.765, 7514.000
327.121, 7774.000
328.478, 8365.000
329.834, 8836.000
331.190, 9527.000
332.546, 10505.000
333.902, 11715.000
335.257, 12567.000
336.612, 14320.000
337.967, 15383.000
339.322, 16828.000
340.677, 17947.000
342.031, 18400.000
343.385, 18320.000
344.739, 17506.000
346.093, 16454.000
347.446, 15098.000
348.799, 13585.000
350.153, 12594.000
351.505, 11637.000
352.858, 10732.000
354.210, 10258.000
355.563, 9726.000
356.915, 9500.000
358.267, 9258.000
359.618, 9385.000
360.969, 9462.000
362.321, 9665.000
363.672, 9940.000
365.022, 10182.000
366.373, 10481.000
367.723, 10637.000
369.073, 10574.000
370.423, 10437.000
371.773, 9860.000
373.122, 9408.000
374.471, 8849.000
375.821, 8624.000
377.169, 8394.000
378.518, 8240.000
379.866, 8261.000
381.215, 7990.000
382.563, 7950.000
383.910, 8141.000
385.258, 8098.000
386.605, 8128.000
387.952, 8123.000
389.299, 8096.000
390.646, 7868.000
391.992, 7745.000
393.339, 7350.000
394.685, 7068.000
396.031, 6748.000
397.376, 6357.000
398.722, 6203.000
400.067, 5824.000
401.412, 5676.000
402.757, 5460.451
404.101, 5453.000
405.446, 5095.000
406.790, 4930.000
408.134, 4756.000
409.478, 4814.000
410.821, 4586.000
412.165, 4634.000
413.508, 4564.000
414.851, 4442.000
416.193, 4473.000
417.536, 4453.000
418.878, 4365.000
420.220, 4315.000
421.562, 4308.000
422.904, 4232.000
424.245, 4186.000
425.586, 4198.000
426.927, 4219.000
428.268, 4198.000
429.609, 4154.000
430.949, 4124.000
432.289, 4132.000
433.629, 4156.000
434.969, 4172.000
436.309, 4166.000
437.648, 4176.000
438.987, 4166.000
440.326, 4146.000
441.665, 4153.000
443.003, 4119.000
444.342, 4116.000
445.680, 4163.000
447.018, 4185.000
448.355, 4175.000
449.693, 4219.000
451.030, 4206.000
452.367, 4281.000
453.704, 4236.000
455.041, 4273.000
456.377, 4230.000
457.713, 4283.000
459.049, 4308.000
460.385, 4379.000
461.721, 4338.000
463.056, 4342.000
464.391, 4332.000
465.726, 4350.000
467.061, 4309.000
468.395, 4347.000
469.730, 4319.000
471.064, 4276.000
472.398, 4384.000
473.731, 4296.000
475.065, 4394.000
476.398, 4297.000
477.731, 4407.000
479.064, 4388.000
480.397, 4416.000
481.729, 4455.000
483.062, 4510.000
484.394, 4573.000
485.725, 4690.000
487.057, 4899.000
488.389, 5057.000
489.720, 5317.000
491.051, 5657.000
492.382, 6522.000
493.712, 6675.000
495.043, 7348.000
496.373, 7937.000
497.703, 8308.717
499.032, 8562.032
500.362, 8475.600
501.691, 8491.000
503.020, 7838.000
504.349, 7148.000
505.678, 6544.000
507.007, 6239.000
508.335, 5784.000
509.663, 5518.000
510.991, 5303.000
512.319, 5162.000
513.646, 5048.000
514.973, 4887.000
516.300, 4842.000
517.627, 4784.000
518.954, 4729.781
520.280, 4819.000
521.607, 4718.000
522.933, 4802.000
524.259, 4872.000
525.584, 4917.000
526.910, 4996.000
528.235, 5079.832
529.560, 5198.631
530.885, 5283.000
532.209, 5490.000
533.534, 5638.000
534.858, 5822.000
536.182, 6262.000
537.506, 6467.000
538.829, 7006.000
540.152, 7444.000
541.476, 8026.000
542.799, 8517.000
544.121, 8972.000
545.444, 9123.000
546.766, 9399.000
548.088, 9233.000
549.410, 9233.000
550.732, 9090.000
552.053, 8999.000
553.375, 8920.000
554.696, 8931.000
556.017, 8678.000
557.337, 8612.000
558.658, 8694.000
559.978, 8625.000
561.298, 8640.000
562.618, 8574.695
563.938, 8475.000
565.257, 8389.000
566.576, 8321.000
567.895, 8192.000
569.214, 7967.000
570.533, 8088.000
571.851, 8028.000
573.170, 7807.000
574.488, 7662.000
575.805, 7711.000
577.123, 7445.000
578.440, 7408.000
579.758, 7178.000
581.075, 7125.000
582.391, 7157.000
583.708, 6905.000
585.024, 6922.000
586.341, 6644.000
587.657, 6600.000
588.972, 6557.000
590.288, 6380.000
591.603, 6225.000
592.918, 6005.000
594.233, 5797.000
595.548, 5676.000
596.863, 5487.201
598.177, 5360.000
599.491, 5205.000
600.805, 5105.000
602.119, 5007.000
603.432, 4771.000
604.746, 4625.000
606.059, 4526.000
607.372, 4406.000
608.685, 4356.000
609.997, 4257.000
611.309, 4188.102
612.621, 4153.000
613.933, 4070.000
615.245, 4062.000
616.557, 4038.000
617.868, 4055.000
619.179, 4062.000
620.490, 4037.000
621.801, 3985.000
623.111, 3966.000
624.421, 4026.000
625.731, 3992.000
627.041, 4009.000
628.351, 3970.000
629.660, 4013.000
630.970, 3908.000
632.279, 3975.000
633.588, 4009.000
634.896, 3919.000
636.205, 3998.000
637.513, 3943.000
638.821, 4023.000
640.129, 4036.495
641.437, 4077.000
642.744, 4093.000
644.051, 4116.104
645.358, 4135.495
646.665, 4139.000
647.972, 4157.000
649.278, 4128.000
650.584, 4120.000
651.890, 4183.000
653.196, 4169.000
654.502, 4206.000
655.807, 4238.000
657.113, 4289.000
658.418, 4291.420
659.722, 4199.000
661.027, 4288.000
662.331, 4296.000
663.636, 4270.000
664.940, 4424.000
666.244, 4460.000
667.547, 4439.000
668.851, 4518.000
670.154, 4705.000
671.457, 4912.000
672.760, 5010.000
674.062, 5178.000
675.365, 5391.000
676.667, 5673.000
677.969, 5674.626
679.271, 5663.000
680.572, 5601.000
681.874, 5515.000
683.175, 5246.000
684.476, 5203.000
685.777, 5006.000
687.077, 4766.000
688.378, 4732.000
689.678, 4517.000
690.978, 4511.000
692.278, 4425.000
693.577, 4379.000
694.877, 4273.000
696.176, 4347.000
697.475, 4256.000
698.774, 4265.000
700.072, 4260.000
701.371, 4196.000
702.669, 4212.000
703.967, 4175.000
705.265, 4139.000
706.562, 4209.000
707.860, 4273.000
709.157, 4212.000
710.454, 4143.000
711.751, 4202.000
713.047, 4170.000
714.344, 4219.000
715.640, 4138.000
716.936, 4137.000
718.232, 4183.000
719.527, 4090.000
720.823, 4198.000
722.118, 4196.000
723.413, 4229.000
724.708, 4113.000
726.002, 4158.000
727.297, 4152.000
728.591, 4198.000
729.885, 4116.000
731.179, 4235.000
732.472, 4162.000
733.766, 4195.000
735.059, 4198.000
736.352, 4141.000
737.645, 4153.000
738.937, 4179.000
740.230, 4201.000
741.522, 4243.000
742.814, 4188.000
744.106, 4160.000
745.397, 4235.000
746.689, 4260.000
747.980, 4186.000
749.271, 4200.000
750.562, 4231.000
751.853, 4213.000
753.143, 4295.000
754.433, 4218.000
755.723, 4305.000
757.013, 4348.000
758.303, 4302.000
759.592, 4365.000
760.881, 4295.000
762.170, 4263.000
763.459, 4128.000
764.748, 4165.000
766.036, 4132.000
767.325, 4043.000
768.613, 4129.000
769.901, 4014.000
771.188, 4126.000
772.476, 4044.000
773.763, 4106.000
775.050, 4119.000
776.337, 4023.000
777.624, 4077.000
778.910, 4063.000
780.196, 4003.000
781.482, 4052.000
782.768, 4004.754
784.054, 4094.000
785.339, 3982.000
786.625, 4065.000
787.910, 4102.000
789.195, 3994.000
790.479, 4049.000
791.764, 4066.000
793.048, 4012.000
794.332, 4009.000
795.616, 3978.000
796.900, 4112.000
798.183, 4045.000
799.467, 4083.000
800.750, 4038.000
802.033, 4084.000
803.316, 4075.000
804.598, 3987.000
805.880, 4096.000
807.163, 4121.000
808.445, 4176.000
809.726, 4130.000
811.008, 4172.000
812.289, 4257.000
813.570, 4208.000
814.851, 4272.000
816.132, 4253.000
817.413, 4319.000
818.693, 4392.000
819.973, 4385.000
821.253, 4408.000
822.533, 4457.000
823.813, 4537.000
825.092, 4590.000
826.371, 4608.000
827.650, 4705.000
828.929, 4684.000
830.208, 4810.000
831.486, 4826.000
832.764, 4992.000
834.042, 4987.000
835.320, 5000.356
836.598, 5226.084
837.875, 5400.174
839.152, 5525.481
840.429, 5455.907
841.706, 5637.984
842.983, 5719.208
844.259, 5796.214
845.536, 6013.716
846.812, 6066.000
848.088, 6047.000
849.363, 6359.000
850.639, 6363.000
851.914, 6521.924
853.189, 6766.000
854.464, 6764.000
855.739, 6943.000
857.013, 7004.000
858.288, 7169.000
859.562, 7360.000
860.836, 8048.000
862.110, 7786.292
863.383, 7878.697
864.656, 7601.000
865.930, 7569.000
867.203, 7629.000
868.475, 7553.000
869.748, 7669.000
871.020, 7580.000
872.292, 7497.000
873.564, 7381.000
874.836, 7312.000
876.108, 7315.000
877.379, 7099.000
878.650, 6956.000
879.922, 6982.000
881.192, 6797.000
882.463, 6679.000
883.733, 6664.000
885.004, 6610.000
886.274, 6522.000
887.544, 6507.000
888.813, 6435.067
890.083, 6384.357
891.352, 6352.000
892.621, 6312.000
893.890, 6326.000
895.159, 6301.318
896.427, 6303.000
897.695, 6307.000
898.964, 6352.000
900.232, 6394.000
901.499, 6289.000
902.767, 6394.000
904.034, 6335.000
905.301, 6352.000
906.568, 6343.000
907.835, 6355.000
909.102, 6449.000
910.368, 6438.000
911.634, 6492.000
912.900, 6424.000
914.166, 6532.000
915.432, 6504.000
916.697, 6617.000
917.962, 6487.000
919.227, 6521.000
920.492, 6678.000
921.757, 6638.000
923.021, 6721.000
924.285, 6724.000
925.550, 6863.000
926.813, 6938.000
928.077, 7010.000
929.341, 7015.000
930.604, 7052.000
931.867, 7232.000
933.130, 7425.000
934.393, 7482.000
935.655, 7580.000
936.918, 7867.000
938.180, 7946.000
939.442, 8238.000
940.703, 8500.000
941.965, 8881.000
943.226, 9337.000
944.488, 9736.000
945.749, 10250.000
947.009, 10962.000
948.270, 11860.000
949.530, 12441.000
950.791, 13152.000
952.051, 13690.000
953.311, 13721.000
954.570, 13419.000
955.830, 12934.000
957.089, 12760.000
958.348, 12314.000
959.607, 12236.000
960.866, 11778.000
962.124, 11742.000
963.383, 11358.000
964.641, 10970.000
965.899, 10591.000
967.156, 10318.000
968.414, 9985.000
969.671, 9616.000
970.928, 9371.000
972.185, 9185.000
973.442, 8938.000
974.699, 8783.000
975.955, 8439.000
977.211, 8291.000
978.468, 8119.000
979.723, 7786.000
980.979, 7748.000
982.234, 7437.000
983.490, 7371.000
984.745, 7372.000
986.000, 7093.000
987.254, 7064.000
988.509, 7066.000
989.763, 6925.000
991.017, 6965.000
992.271, 6845.000
993.525, 6866.000
994.779, 6750.000
996.032, 6769.000
997.285, 6718.000
998.538, 6753.000
999.791, 6890.000
1001.044, 6632.000
1002.296, 6749.000
1003.548, 6666.000
1004.800, 6769.000
1006.052, 6710.000
1007.304, 6736.000
1008.555, 6792.000
1009.807, 6812.000
1011.058, 6830.000
1012.309, 6813.000
1013.559, 6839.000
1014.810, 6906.000
1016.060, 6897.000
1017.310, 6806.000
1018.560, 6862.000
1019.810, 6798.000
1021.060, 6696.000
1022.309, 6722.000
1023.558, 6671.000
1024.807, 6559.000
1026.056, 6599.000
1027.305, 6530.000
1028.553, 6533.000
1029.801, 6621.000
1031.049, 6610.861
1032.297, 6757.000
1033.545, 6773.000
1034.793, 6872.000
1036.040, 7118.000
1037.287, 7111.000
1038.534, 7312.000
1039.781, 7600.000
1041.027, 7878.000
1042.274, 8154.000
1043.520, 8210.000
1044.766, 8309.000
1046.012, 8258.000
1047.257, 7928.000
1048.503, 7751.000
1049.748, 7507.000
1050.993, 7451.000
1052.238, 7247.000
1053.483, 7135.000
1054.727, 7351.000
1055.971, 7180.678
1057.216, 7077.000
1058.459, 7163.000
1059.703, 7040.000
1060.947, 7095.000
1062.190, 7066.000
1063.433, 7030.000
1064.676, 7007.000
1065.919, 6963.000
1067.162, 6950.000
1068.404, 6912.000
1069.646, 6938.000
1070.888, 6819.000
1072.130, 6961.000
1073.372, 7011.000
1074.613, 6894.000
1075.855, 6915.000
1077.096, 6952.000
1078.337, 6907.000
1079.578, 6952.111
1080.818, 6947.000
1082.059, 6990.000
1083.299, 6921.000
1084.539, 6923.000
1085.779, 6960.000
1087.018, 6949.000
1088.258, 6848.000
1089.497, 6721.000
1090.736, 6759.000
1091.975, 6646.000
1093.213, 6550.000
1094.452, 6450.000
1095.690, 6376.515
1096.928, 6320.000
1098.166, 6250.000
1099.404, 6226.000
1100.642, 6180.000
1101.879, 6195.000
1103.116, 6122.000
1104.353, 6101.000
1105.590, 6012.000
1106.827, 5954.000
1108.063, 5942.000
1109.299, 5955.000
1110.536, 5926.000
1111.771, 5847.000
1113.007, 5850.000
1114.243, 5790.000
1115.478, 5812.000
1116.713, 5803.000
1117.948, 5746.000
1119.183, 5710.000
1120.418, 5761.000
1121.652, 5900.000
1122.886, 6103.000
1124.120, 5977.000
1125.354, 5874.000
1126.588, 5760.000
1127.821, 5563.000
1129.055, 5531.000
1130.288, 5479.000
1131.521, 5504.000
1132.753, 5473.000
1133.986, 5433.000
1135.218, 5408.000
1136.450, 5399.000
1137.682, 5397.000
1138.914, 5345.000
1140.146, 5360.000
1141.377, 5274.686
1142.609, 5238.000
1143.840, 5143.000
1145.071, 5052.000
1146.301, 5052.000
1147.532, 5014.000
1148.762, 5010.000
1149.992, 5011.000
1151.222, 4909.000
1152.452, 4834.000
1153.682, 4872.000
1154.911, 4870.000
1156.140, 4806.000
1157.369, 4815.000
1158.598, 4779.000
1159.827, 4771.000
1161.055, 4742.000
1162.284, 4781.000
1163.512, 4758.000
1164.740, 4780.000
1165.967, 4772.325
1167.195, 4764.000
1168.422, 4736.000
1169.650, 4764.000
1170.877, 4713.000
1172.103, 4698.000
1173.330, 4651.000
1174.557, 4687.000
1175.783, 4638.000
1177.009, 4709.000
1178.235, 4655.000
1179.461, 4634.000
1180.686, 4661.000
1181.912, 4679.000
1183.137, 4660.000
1184.362, 4710.000
1185.587, 4729.000
1186.811, 4658.000
1188.036, 4684.000
1189.260, 4661.000
1190.484, 4696.000
1191.708, 4667.000
1192.932, 4647.000
1194.155, 4720.000
1195.378, 4629.000
1196.602, 4683.000
1197.825, 4692.000
1199.047, 4657.000
1200.270, 4675.000
1201.492, 4672.000
1202.715, 4622.000
1203.937, 4652.540
1205.159, 4620.000
1206.380, 4682.000
1207.602, 4665.000
1208.823, 4696.000
1210.044, 4690.000
1211.265, 4695.000
1212.486, 4735.000
1213.707, 4686.000
1214.927, 4707.000
1216.147, 4668.000
1217.367, 4741.000
1218.587, 4734.000
1219.807, 4733.000
1221.027, 4724.000
1222.246, 4710.000
1223.465, 4777.000
1224.684, 4771.103
1225.903, 4762.000
1227.121, 4822.000
1228.340, 4821.000
1229.558, 4853.012
1230.776, 4844.368
1231.994, 4814.000
1233.212, 4822.000
1234.429, 4723.000
1235.646, 4733.000
1236.864, 4785.000
1238.081, 4752.000
1239.297, 4846.000
1240.514, 4807.000
1241.730, 4786.000
1242.947, 4779.000
1244.163, 4838.000
1245.378, 4808.000
1246.594, 4836.000
1247.810, 4841.000
1249.025, 4873.000
1250.240, 4854.000
1251.455, 4831.000
1252.670, 4860.000
1253.885, 4861.000
1255.099, 4822.000
1256.313, 4876.000
1257.527, 4851.000
1258.741, 4826.000
1259.955, 4860.000
1261.168, 4874.000
1262.382, 4817.000
1263.595, 4895.000
1264.808, 4880.000
1266.021, 4912.000
1267.233, 4877.000
1268.446, 4919.000
1269.658, 4881.000
1270.870, 4949.000
1272.082, 4847.000
1273.294, 4907.000
1274.505, 4940.000
1275.716, 4938.000
1276.928, 4860.000
1278.139, 4921.000
1279.349, 4918.428
1280.560, 4928.000
1281.770, 4978.000
1282.981, 4991.000
1284.191, 5005.000
1285.401, 4894.000
1286.610, 5023.000
1287.820, 4985.000
1289.029, 4935.000
1290.239, 5006.000
1291.448, 4982.000
1292.656, 4987.677
1293.865, 5008.000
1295.073, 5011.000
1296.282, 5031.000
1297.490, 5083.000
1298.698, 5064.055
1299.906, 5085.842
1301.113, 5049.000
1302.320, 5084.000
1303.528, 5075.000
1304.735, 5059.000
1305.942, 5060.000
1307.148, 5050.000
1308.355, 5056.000
1309.561, 5112.000
1310.767, 5052.000
1311.973, 5089.000
1313.179, 5022.000
1314.384, 5092.000
1315.590, 5033.000
1316.795, 5132.000
1318.000, 5037.000
1319.205, 5097.000
1320.410, 5067.000
1321.614, 5142.000
1322.819, 5145.000
1324.023, 5166.650
1325.227, 5116.000
1326.431, 5175.000
1327.634, 5169.000
1328.838, 5089.000
1330.041, 5086.000
1331.244, 5089.000
1332.447, 5075.936
1333.650, 5099.622
1334.852, 5107.000
1336.055, 5132.000
1337.257, 5157.000
1338.459, 5147.000
1339.661, 5182.000
1340.862, 5170.000
1342.064, 5176.000
1343.265, 5177.000
1344.466, 5169.000
1345.667, 5145.000
1346.868, 5225.000
1348.068, 5216.000
1349.269, 5234.000
1350.469, 5219.000
1351.669, 5204.000
1352.869, 5219.000
1354.069, 5244.000
1355.268, 5231.000
1356.468, 5261.921
1357.667, 5232.000
1358.866, 5296.000
1360.065, 5313.000
1361.263, 5313.000
1362.462, 5359.000
1363.660, 5301.000
1364.858, 5292.000
1366.056, 5317.000
1367.254, 5268.000
1368.451, 5348.000
1369.649, 5366.000
1370.846, 5319.000
1372.043, 5301.000
1373.240, 5233.000
1374.436, 5320.000
1375.633, 5374.000
1376.829, 5288.000
1378.025, 5369.000
1379.221, 5309.000
1380.417, 5312.000
1381.613, 5316.755
1382.808, 5342.000
1384.003, 5296.000
1385.199, 5390.000
1386.393, 5390.000
1387.588, 5352.000
1388.783, 5401.000
1389.977, 5361.000
1391.171, 5369.000
1392.365, 5388.000
1393.559, 5309.000
1394.753, 5358.000
1395.946, 5351.771
1397.140, 5411.000
1398.333, 5407.000
1399.526, 5399.000
1400.719, 5467.000
1401.911, 5362.000
1403.104, 5464.000
1404.296, 5480.000
1405.488, 5461.000
1406.680, 5428.000
1407.872, 5425.262
1409.063, 5418.163
1410.255, 5394.000
1411.446, 5418.000
1412.637, 5414.000
1413.828, 5401.401
1415.018, 5446.000
1416.209, 5420.000
1417.399, 5459.000
1418.589, 5498.000
1419.779, 5467.000
1420.969, 5523.000
1422.159, 5443.000
1423.348, 5486.000
1424.537, 5525.000
1425.726, 5518.000
1426.915, 5565.000
1428.104, 5572.325
1429.293, 5540.000
1430.481, 5590.000
1431.669, 5608.000
1432.857, 5596.000
1434.045, 5537.000
1435.233, 5616.000
1436.420, 5572.000
1437.608, 5625.000
1438.795, 5616.000
1439.982, 5584.000
1441.169, 5618.000
1442.355, 5668.000
1443.542, 5592.000
1444.728, 5591.000
1445.914, 5692.000
1447.100, 5576.000
1448.286, 5688.000
1449.472, 5595.000
1450.657, 5674.000
1451.842, 5630.000
1453.027, 5689.000
1454.212, 5665.154
1455.397, 5660.393
1456.581, 5655.000
1457.766, 5622.000
1458.950, 5698.000
1460.134, 5643.000
1461.318, 5666.000
1462.501, 5693.000
1463.685, 5676.000
1464.868, 5642.000
1466.051, 5672.000
1467.234, 5649.000
1468.417, 5666.000
1469.600, 5615.000
1470.782, 5656.000
1471.965, 5630.410
1473.147, 5616.000
1474.329, 5626.000
1475.510, 5657.000
1476.692, 5696.000
1477.873, 5624.000
1479.055, 5686.000
1480.236, 5656.000
1481.416, 5684.000
1482.597, 5723.000
1483.778, 5641.000
1484.958, 5665.000
1486.138, 5697.000
1487.318, 5653.000
1488.498, 5630.000
1489.678, 5729.000
1490.857, 5696.000
1492.037, 5684.000
1493.216, 5661.000
1494.395, 5727.000
1495.574, 5696.000
1496.752, 5698.000
1497.931, 5733.000
1499.109, 5616.000
1500.287, 5709.000
1501.465, 5612.000
1502.643, 5686.000
1503.820, 5640.000
1504.998, 5710.000
1506.175, 5714.000
1507.352, 5640.000
1508.529, 5684.000
1509.706, 5706.000
1510.882, 5652.000
1512.059, 5598.000
1513.235, 5719.000
1514.411, 5705.000
1515.587, 5732.000
1516.762, 5686.000
1517.938, 5754.000
1519.113, 5683.000
1520.288, 5741.000
1521.463, 5765.000
1522.638, 5787.000
1523.813, 5803.000
1524.987, 5740.000
1526.162, 5713.000
1527.336, 5766.000
##END=
