Repository: gordondowns/cs224w-project

File: data/raw/raman/unrated_unoriented/Cassiterite__R060563__Raman__532__0__unoriented__Raman_Data_RAW__39107.txt (part 1 of 2)
##NAMES=Cassiterite
##RRUFFID=R060563
##IDEAL CHEMISTRY=SnO_2_
##LOCALITY=unknown
##OWNER=RRUFF
##SOURCE=Gemological Institute of America
##DESCRIPTION=Dark brown fragment
##STATUS=The identification of this mineral has been confirmed by X-ray diffraction and chemical analysis
##URL=rruff.info/R060563
##MEASURED CHEMISTRY=Sn_1.00_O_2_
8.930109e+001, 0.000000e+000
8.978320e+001, 3.539885e+002
9.026532e+001, 3.540842e+002
9.074744e+001, 3.540372e+002
9.122955e+001, 3.528662e+002
9.171167e+001, 3.535465e+002
9.219379e+001, 3.627409e+002
9.267590e+001, 3.789667e+002
9.315802e+001, 3.906348e+002
9.364014e+001, 3.852461e+002
9.412225e+001, 3.681961e+002
9.460437e+001, 3.545854e+002
9.508649e+001, 3.493065e+002
9.556860e+001, 3.489889e+002
9.605072e+001, 3.462831e+002
9.653284e+001, 3.414610e+002
9.701495e+001, 3.355648e+002
9.749707e+001, 3.287271e+002
9.797919e+001, 3.209431e+002
9.846130e+001, 3.146591e+002
9.894342e+001, 3.103466e+002
9.942554e+001, 3.079334e+002
9.990765e+001, 3.082259e+002
1.003898e+002, 3.122386e+002
1.008719e+002, 3.168227e+002
1.013540e+002, 3.170500e+002
1.018361e+002, 3.119605e+002
1.023182e+002, 3.065463e+002
1.028004e+002, 3.024919e+002
1.032825e+002, 2.999180e+002
1.037646e+002, 2.980975e+002
1.042467e+002, 2.968962e+002
1.047288e+002, 2.964667e+002
1.052109e+002, 2.970687e+002
1.056931e+002, 2.979866e+002
1.061752e+002, 3.007863e+002
1.066573e+002, 3.062951e+002
1.071394e+002, 3.160276e+002
1.076215e+002, 3.258195e+002
1.081036e+002, 3.381744e+002
1.085858e+002, 3.515713e+002
1.090679e+002, 3.570442e+002
1.095500e+002, 3.485052e+002
1.100321e+002, 3.368373e+002
1.105142e+002, 3.278978e+002
1.109963e+002, 3.228125e+002
1.114785e+002, 3.190836e+002
1.119606e+002, 3.166956e+002
1.124427e+002, 3.155899e+002
1.129248e+002, 3.149964e+002
1.134069e+002, 3.144957e+002
1.138890e+002, 3.145826e+002
1.143712e+002, 3.156539e+002
1.148533e+002, 3.174014e+002
1.153354e+002, 3.204565e+002
1.158175e+002, 3.261018e+002
1.162996e+002, 3.348242e+002
1.167817e+002, 3.412915e+002
1.172639e+002, 3.419619e+002
1.177460e+002, 3.398153e+002
1.182281e+002, 3.386235e+002
1.187102e+002, 3.421629e+002
1.191923e+002, 3.454095e+002
1.196744e+002, 3.447079e+002
1.201566e+002, 3.388640e+002
1.206387e+002, 3.328649e+002
1.211208e+002, 3.294755e+002
1.216029e+002, 3.281606e+002
1.220850e+002, 3.279111e+002
1.225671e+002, 3.272584e+002
1.230493e+002, 3.278120e+002
1.235314e+002, 3.322698e+002
1.240135e+002, 3.429555e+002
1.244956e+002, 3.528690e+002
1.249777e+002, 3.544335e+002
1.254598e+002, 3.491035e+002
1.259420e+002, 3.422925e+002
1.264241e+002, 3.365396e+002
1.269062e+002, 3.318050e+002
1.273883e+002, 3.280205e+002
1.278704e+002, 3.251642e+002
1.283525e+002, 3.232554e+002
1.288347e+002, 3.225077e+002
1.293168e+002, 3.228903e+002
1.297989e+002, 3.238427e+002
1.302810e+002, 3.253274e+002
1.307631e+002, 3.271245e+002
1.312452e+002, 3.284138e+002
1.317274e+002, 3.290664e+002
1.322095e+002, 3.290439e+002
1.326916e+002, 3.281534e+002
1.331737e+002, 3.263382e+002
1.336558e+002, 3.239780e+002
1.341379e+002, 3.210418e+002
1.346201e+002, 3.175499e+002
1.351022e+002, 3.147002e+002
1.355843e+002, 3.129531e+002
1.360664e+002, 3.121982e+002
1.365485e+002, 3.117054e+002
1.370306e+002, 3.114784e+002
1.375128e+002, 3.115055e+002
1.379949e+002, 3.114181e+002
1.384770e+002, 3.108900e+002
1.389591e+002, 3.119689e+002
1.394412e+002, 3.162185e+002
1.399233e+002, 3.240385e+002
1.404055e+002, 3.289437e+002
1.408876e+002, 3.305453e+002
1.413697e+002, 3.295948e+002
1.418518e+002, 3.270006e+002
1.423339e+002, 3.220060e+002
1.428160e+002, 3.170887e+002
1.432982e+002, 3.130399e+002
1.437803e+002, 3.098864e+002
1.442624e+002, 3.077018e+002
1.447445e+002, 3.069251e+002
1.452266e+002, 3.069854e+002
1.457087e+002, 3.065312e+002
1.461909e+002, 3.047796e+002
1.466730e+002, 3.035045e+002
1.471551e+002, 3.035135e+002
1.476372e+002, 3.062145e+002
1.481193e+002, 3.078229e+002
1.486014e+002, 3.079135e+002
1.490836e+002, 3.068609e+002
1.495657e+002, 3.059398e+002
1.500478e+002, 3.051896e+002
1.505299e+002, 3.045603e+002
1.510120e+002, 3.040264e+002
1.514941e+002, 3.029433e+002
1.519763e+002, 3.027082e+002
1.524584e+002, 3.039592e+002
1.529405e+002, 3.063195e+002
1.534226e+002, 3.079177e+002
1.539047e+002, 3.076549e+002
1.543868e+002, 3.072128e+002
1.548690e+002, 3.075067e+002
1.553511e+002, 3.095857e+002
1.558332e+002, 3.113947e+002
1.563153e+002, 3.129014e+002
1.567974e+002, 3.140163e+002
1.572795e+002, 3.140502e+002
1.577617e+002, 3.119088e+002
1.582438e+002, 3.091382e+002
1.587259e+002, 3.068553e+002
1.592080e+002, 3.051906e+002
1.596901e+002, 3.041689e+002
1.601722e+002, 3.040505e+002
1.606544e+002, 3.047895e+002
1.611365e+002, 3.054913e+002
1.616186e+002, 3.057752e+002
1.621007e+002, 3.059009e+002
1.625828e+002, 3.061143e+002
1.630649e+002, 3.063286e+002
1.635471e+002, 3.067767e+002
1.640292e+002, 3.079471e+002
1.645113e+002, 3.098509e+002
1.649934e+002, 3.109702e+002
1.654755e+002, 3.098543e+002
1.659576e+002, 3.076878e+002
1.664398e+002, 3.059535e+002
1.669219e+002, 3.055276e+002
1.674040e+002, 3.054794e+002
1.678861e+002, 3.051057e+002
1.683682e+002, 3.043367e+002
1.688503e+002, 3.038681e+002
1.693325e+002, 3.043920e+002
1.698146e+002, 3.054904e+002
1.702967e+002, 3.064769e+002
1.707788e+002, 3.067280e+002
1.712609e+002, 3.069306e+002
1.717430e+002, 3.080352e+002
1.722252e+002, 3.102645e+002
1.727073e+002, 3.119701e+002
1.731894e+002, 3.113369e+002
1.736715e+002, 3.091427e+002
1.741536e+002, 3.071665e+002
1.746357e+002, 3.062421e+002
1.751179e+002, 3.059837e+002
1.756000e+002, 3.059940e+002
1.760821e+002, 3.062679e+002
1.765642e+002, 3.066613e+002
1.770463e+002, 3.071481e+002
1.775284e+002, 3.076679e+002
1.780106e+002, 3.080292e+002
1.784927e+002, 3.079172e+002
1.789748e+002, 3.076302e+002
1.794569e+002, 3.077845e+002
1.799390e+002, 3.085587e+002
1.804211e+002, 3.093263e+002
1.809033e+002, 3.090291e+002
1.813854e+002, 3.079315e+002
1.818675e+002, 3.072826e+002
1.823496e+002, 3.082144e+002
1.828317e+002, 3.101012e+002
1.833138e+002, 3.114995e+002
1.837960e+002, 3.122092e+002
1.842781e+002, 3.125089e+002
1.847602e+002, 3.125135e+002
1.852423e+002, 3.122932e+002
1.857244e+002, 3.124425e+002
1.862065e+002, 3.135684e+002
1.866887e+002, 3.154110e+002
1.871708e+002, 3.170851e+002
1.876529e+002, 3.185662e+002
1.881350e+002, 3.196830e+002
1.886171e+002, 3.198221e+002
1.890992e+002, 3.190134e+002
1.895814e+002, 3.183829e+002
1.900635e+002, 3.189267e+002
1.905456e+002, 3.204353e+002
1.910277e+002, 3.213664e+002
1.915098e+002, 3.214354e+002
1.919919e+002, 3.210406e+002
1.924741e+002, 3.208540e+002
1.929562e+002, 3.208666e+002
1.934383e+002, 3.212587e+002
1.939204e+002, 3.223112e+002
1.944025e+002, 3.239810e+002
1.948846e+002, 3.255684e+002
1.953668e+002, 3.270513e+002
1.958489e+002, 3.283401e+002
1.963310e+002, 3.291021e+002
1.968131e+002, 3.292686e+002
1.972952e+002, 3.294196e+002
1.977773e+002, 3.298653e+002
1.982595e+002, 3.306027e+002
1.987416e+002, 3.318105e+002
1.992237e+002, 3.336457e+002
1.997058e+002, 3.358427e+002
2.001879e+002, 3.375890e+002
2.006700e+002, 3.388129e+002
2.011522e+002, 3.399966e+002
2.016343e+002, 3.413922e+002
2.021164e+002, 3.429835e+002
2.025985e+002, 3.450724e+002
2.030806e+002, 3.479120e+002
2.035627e+002, 3.511369e+002
2.040449e+002, 3.533672e+002
2.045270e+002, 3.543045e+002
2.050091e+002, 3.552195e+002
2.054912e+002, 3.570523e+002
2.059733e+002, 3.599559e+002
2.064554e+002, 3.628590e+002
2.069376e+002, 3.656773e+002
2.074197e+002, 3.683890e+002
2.079018e+002, 3.709037e+002
2.083839e+002, 3.730323e+002
2.088660e+002, 3.754640e+002
2.093481e+002, 3.787838e+002
2.098303e+002, 3.832625e+002
2.103124e+002, 3.874626e+002
2.107945e+002, 3.910757e+002
2.112766e+002, 3.943127e+002
2.117587e+002, 3.982027e+002
2.122408e+002, 4.029145e+002
2.127230e+002, 4.079571e+002
2.132051e+002, 4.129881e+002
2.136872e+002, 4.178316e+002
2.141693e+002, 4.232998e+002
2.146514e+002, 4.294951e+002
2.151335e+002, 4.363727e+002
2.156157e+002, 4.434155e+002
2.160978e+002, 4.505793e+002
2.165799e+002, 4.580732e+002
2.170620e+002, 4.661699e+002
2.175441e+002, 4.751063e+002
2.180262e+002, 4.839666e+002
2.185084e+002, 4.925329e+002
2.189905e+002, 5.010605e+002
2.194726e+002, 5.102456e+002
2.199547e+002, 5.201229e+002
2.204368e+002, 5.308434e+002
2.209189e+002, 5.424608e+002
2.214011e+002, 5.553402e+002
2.218832e+002, 5.684170e+002
2.223653e+002, 5.816008e+002
2.228474e+002, 5.949264e+002
2.233295e+002, 6.092101e+002
2.238116e+002, 6.242106e+002
2.242938e+002, 6.400436e+002
2.247759e+002, 6.568136e+002
2.252580e+002, 6.745739e+002
2.257401e+002, 6.928775e+002
2.262222e+002, 7.121573e+002
2.267043e+002, 7.319539e+002
2.271865e+002, 7.511487e+002
2.276686e+002, 7.687034e+002
2.281507e+002, 7.866177e+002
2.286328e+002, 8.059484e+002
2.291149e+002, 8.273810e+002
2.295970e+002, 8.484094e+002
2.300792e+002, 8.681370e+002
2.305613e+002, 8.873498e+002
2.310434e+002, 9.084547e+002
2.315255e+002, 9.314260e+002
2.320076e+002, 9.559352e+002
2.324897e+002, 9.816887e+002
2.329719e+002, 1.009175e+003
2.334540e+002, 1.036693e+003
2.339361e+002, 1.064083e+003
2.344182e+002, 1.091627e+003
2.349003e+002, 1.120805e+003
2.353824e+002, 1.152444e+003
2.358646e+002, 1.184553e+003
2.363467e+002, 1.216138e+003
2.368288e+002, 1.246820e+003
2.373109e+002, 1.277891e+003
2.377930e+002, 1.309851e+003
2.382751e+002, 1.342235e+003
2.387573e+002, 1.373001e+003
2.392394e+002, 1.403573e+003
2.397215e+002, 1.430433e+003
2.402036e+002, 1.452666e+003
2.406857e+002, 1.471808e+003
2.411678e+002, 1.482873e+003
2.416500e+002, 1.486329e+003
2.421321e+002, 1.481602e+003
2.426142e+002, 1.466942e+003
2.430963e+002, 1.441711e+003
2.435784e+002, 1.407375e+003
2.440605e+002, 1.364455e+003
2.445427e+002, 1.311121e+003
2.450248e+002, 1.253083e+003
2.455069e+002, 1.188454e+003
2.459890e+002, 1.119642e+003
2.464711e+002, 1.052632e+003
2.469532e+002, 9.859427e+002
2.474354e+002, 9.224848e+002
2.479175e+002, 8.638340e+002
2.483996e+002, 8.096160e+002
2.488817e+002, 7.603386e+002
2.493638e+002, 7.164147e+002
2.498459e+002, 6.771904e+002
2.503281e+002, 6.415944e+002
2.508102e+002, 6.099121e+002
2.512923e+002, 5.812723e+002
2.517744e+002, 5.550912e+002
2.522565e+002, 5.315802e+002
2.527386e+002, 5.107335e+002
2.532208e+002, 4.930620e+002
2.537029e+002, 4.776919e+002
2.541850e+002, 4.628914e+002
2.546671e+002, 4.481674e+002
2.551492e+002, 4.349263e+002
2.556313e+002, 4.239398e+002
2.561135e+002, 4.155831e+002
2.565956e+002, 4.070913e+002
2.570777e+002, 3.982683e+002
2.575598e+002, 3.895876e+002
2.580419e+002, 3.817514e+002
2.585240e+002, 3.750771e+002
2.590062e+002, 3.686818e+002
2.594883e+002, 3.621592e+002
2.599704e+002, 3.555502e+002
2.604525e+002, 3.498941e+002
2.609346e+002, 3.454143e+002
2.614167e+002, 3.416931e+002
2.618989e+002, 3.383294e+002
2.623810e+002, 3.354437e+002
2.628631e+002, 3.326680e+002
2.633452e+002, 3.298364e+002
2.638273e+002, 3.269258e+002
2.643094e+002, 3.248465e+002
2.647916e+002, 3.237729e+002
2.652737e+002, 3.232062e+002
2.657558e+002, 3.225548e+002
2.662379e+002, 3.215752e+002
2.667200e+002, 3.213739e+002
2.672021e+002, 3.223419e+002
2.676843e+002, 3.243560e+002
2.681664e+002, 3.262320e+002
2.686485e+002, 3.279249e+002
2.691306e+002, 3.295597e+002
2.696127e+002, 3.312357e+002
2.700948e+002, 3.329737e+002
2.705770e+002, 3.346140e+002
2.710591e+002, 3.361170e+002
2.715412e+002, 3.374792e+002
2.720233e+002, 3.386725e+002
2.725054e+002, 3.395656e+002
2.729875e+002, 3.405814e+002
2.734697e+002, 3.419253e+002
2.739518e+002, 3.435633e+002
2.744339e+002, 3.458036e+002
2.749160e+002, 3.485977e+002
2.753981e+002, 3.520515e+002
2.758802e+002, 3.565111e+002
2.763624e+002, 3.618594e+002
2.768445e+002, 3.684463e+002
2.773266e+002, 3.762679e+002
2.778087e+002, 3.852623e+002
2.782908e+002, 3.964055e+002
2.787729e+002, 4.096527e+002
2.792551e+002, 4.252191e+002
2.797372e+002, 4.432300e+002
2.802193e+002, 4.637674e+002
2.807014e+002, 4.867641e+002
2.811835e+002, 5.126617e+002
2.816656e+002, 5.414412e+002
2.821478e+002, 5.719827e+002
2.826299e+002, 6.046970e+002
2.831120e+002, 6.382484e+002
2.835941e+002, 6.720512e+002
2.840762e+002, 7.064944e+002
2.845583e+002, 7.354969e+002
2.850405e+002, 7.595562e+002
2.855226e+002, 7.775816e+002
2.860047e+002, 7.785502e+002
2.864868e+002, 7.612218e+002
2.869689e+002, 7.307310e+002
2.874510e+002, 6.897620e+002
2.879332e+002, 6.388776e+002
2.884153e+002, 5.892325e+002
2.888974e+002, 5.452330e+002
2.893795e+002, 5.063947e+002
2.898616e+002, 4.727751e+002
2.903438e+002, 4.444927e+002
2.908259e+002, 4.206318e+002
2.913080e+002, 4.006705e+002
2.917901e+002, 3.845854e+002
2.922722e+002, 3.711641e+002
2.927543e+002, 3.607085e+002
2.932365e+002, 3.525013e+002
2.937186e+002, 3.451635e+002
2.942007e+002, 3.387606e+002
2.946828e+002, 3.330462e+002
2.951649e+002, 3.278719e+002
2.956470e+002, 3.232653e+002
2.961292e+002, 3.191476e+002
2.966113e+002, 3.155775e+002
2.970934e+002, 3.124716e+002
2.975755e+002, 3.097422e+002
2.980576e+002, 3.073625e+002
2.985397e+002, 3.051720e+002
2.990219e+002, 3.030648e+002
2.995040e+002, 3.010307e+002
2.999861e+002, 2.990508e+002
3.004682e+002, 2.970749e+002
3.009503e+002, 2.952586e+002
3.014324e+002, 2.937582e+002
3.019146e+002, 2.925721e+002
3.023967e+002, 2.916230e+002
3.028788e+002, 2.910910e+002
3.033609e+002, 2.907088e+002
3.038430e+002, 2.900953e+002
3.043251e+002, 2.891786e+002
3.048073e+002, 2.881061e+002
3.052894e+002, 2.870743e+002
3.057715e+002, 2.859941e+002
3.062536e+002, 2.846213e+002
3.067357e+002, 2.823683e+002
3.072178e+002, 2.800011e+002
3.077000e+002, 2.784557e+002
3.081821e+002, 2.778746e+002
3.086642e+002, 2.773657e+002
3.091463e+002, 2.761461e+002
3.096284e+002, 2.745885e+002
3.101105e+002, 2.732582e+002
3.105927e+002, 2.727454e+002
3.110748e+002, 2.723089e+002
3.115569e+002, 2.713070e+002
3.120390e+002, 2.697331e+002
3.125211e+002, 2.682868e+002
3.130032e+002, 2.674630e+002
3.134854e+002, 2.669240e+002
3.139675e+002, 2.663221e+002
3.144496e+002, 2.655675e+002
3.149317e+002, 2.647096e+002
3.154138e+002, 2.636285e+002
3.158959e+002, 2.623971e+002
3.163781e+002, 2.614102e+002
3.168602e+002, 2.609406e+002
3.173423e+002, 2.607365e+002
3.178244e+002, 2.606509e+002
3.183065e+002, 2.609440e+002
3.187886e+002, 2.609357e+002
3.192708e+002, 2.601906e+002
3.197529e+002, 2.589420e+002
3.202350e+002, 2.578439e+002
3.207171e+002, 2.572268e+002
3.211992e+002, 2.567126e+002
3.216813e+002, 2.561024e+002
3.221635e+002, 2.552827e+002
3.226456e+002, 2.545587e+002
3.231277e+002, 2.539721e+002
3.236098e+002, 2.535155e+002
3.240919e+002, 2.531763e+002
3.245740e+002, 2.533391e+002
3.250562e+002, 2.532669e+002
3.255383e+002, 2.526430e+002
3.260204e+002, 2.512759e+002
3.265025e+002, 2.500917e+002
3.269846e+002, 2.492185e+002
3.274667e+002, 2.485348e+002
3.279489e+002, 2.479033e+002
3.284310e+002, 2.475600e+002
3.289131e+002, 2.470055e+002
3.293952e+002, 2.460454e+002
3.298773e+002, 2.446656e+002
3.303594e+002, 2.435645e+002
3.308416e+002, 2.429130e+002
3.313237e+002, 2.424088e+002
3.318058e+002, 2.418439e+002
3.322879e+002, 2.411740e+002
3.327700e+002, 2.405101e+002
3.332521e+002, 2.398379e+002
3.337343e+002, 2.391678e+002
3.342164e+002, 2.385502e+002
3.346985e+002, 2.379812e+002
3.351806e+002, 2.374750e+002
3.356627e+002, 2.370479e+002
3.361448e+002, 2.367304e+002
3.366270e+002, 2.364011e+002
3.371091e+002, 2.360457e+002
3.375912e+002, 2.356890e+002
3.380733e+002, 2.353973e+002
3.385554e+002, 2.352128e+002
3.390375e+002, 2.349688e+002
3.395197e+002, 2.345707e+002
3.400018e+002, 2.340107e+002
3.404839e+002, 2.335322e+002
3.409660e+002, 2.331751e+002
3.414481e+002, 2.328318e+002
3.419302e+002, 2.324211e+002
3.424124e+002, 2.319494e+002
3.428945e+002, 2.312269e+002
3.433766e+002, 2.299910e+002
3.438587e+002, 2.284636e+002
3.443408e+002, 2.277469e+002
3.448229e+002, 2.279420e+002
3.453051e+002, 2.282834e+002
3.457872e+002, 2.280344e+002
3.462693e+002, 2.272824e+002
3.467514e+002, 2.266122e+002
3.472335e+002, 2.262049e+002
3.477156e+002, 2.258719e+002
3.481978e+002, 2.251949e+002
3.486799e+002, 2.242032e+002
3.491620e+002, 2.232436e+002
3.496441e+002, 2.225842e+002
3.501262e+002, 2.221295e+002
3.506083e+002, 2.216293e+002
3.510905e+002, 2.210191e+002
3.515726e+002, 2.204732e+002
3.520547e+002, 2.203356e+002
3.525368e+002, 2.204554e+002
3.530189e+002, 2.203752e+002
3.535010e+002, 2.197248e+002
3.539832e+002, 2.188123e+002
3.544653e+002, 2.179697e+002
3.549474e+002, 2.172018e+002
3.554295e+002, 2.165443e+002
3.559116e+002, 2.159531e+002
3.563937e+002, 2.154998e+002
3.568759e+002, 2.153009e+002
3.573580e+002, 2.157733e+002
3.578401e+002, 2.161980e+002
3.583222e+002, 2.159715e+002
3.588043e+002, 2.151929e+002
3.592864e+002, 2.144646e+002
3.597686e+002, 2.143310e+002
3.602507e+002, 2.142655e+002
3.607328e+002, 2.137832e+002
3.612149e+002, 2.124808e+002
3.616970e+002, 2.112426e+002
3.621791e+002, 2.103856e+002
3.626613e+002, 2.098476e+002
3.631434e+002, 2.094878e+002
3.636255e+002, 2.094771e+002
3.641076e+002, 2.094583e+002
3.645897e+002, 2.092571e+002
3.650718e+002, 2.088197e+002
3.655540e+002, 2.083301e+002
3.660361e+002, 2.077631e+002
3.665182e+002, 2.071809e+002
3.670003e+002, 2.066583e+002
3.674824e+002, 2.061775e+002
3.679645e+002, 2.057886e+002
3.684467e+002, 2.055518e+002
3.689288e+002, 2.054835e+002
3.694109e+002, 2.053255e+002
3.698930e+002, 2.050337e+002
3.703751e+002, 2.046927e+002
3.708572e+002, 2.043504e+002
3.713394e+002, 2.039544e+002
3.718215e+002, 2.036591e+002
3.723036e+002, 2.035022e+002
3.727857e+002, 2.034534e+002
3.732678e+002, 2.034088e+002
3.737499e+002, 2.033819e+002
3.742321e+002, 2.033286e+002
3.747142e+002, 2.032057e+002
3.751963e+002, 2.029667e+002
3.756784e+002, 2.028587e+002
3.761605e+002, 2.029293e+002
3.766426e+002, 2.030668e+002
3.771248e+002, 2.030657e+002
3.776069e+002, 2.028858e+002
3.780890e+002, 2.028122e+002
3.785711e+002, 2.030130e+002
3.790532e+002, 2.034248e+002
3.795353e+002, 2.035387e+002
3.800175e+002, 2.033184e+002
3.804996e+002, 2.029916e+002
3.809817e+002, 2.027361e+002
3.814638e+002, 2.025539e+002
3.819459e+002, 2.024465e+002
3.824280e+002, 2.023986e+002
3.829102e+002, 2.024476e+002
3.833923e+002, 2.027975e+002
3.838744e+002, 2.034057e+002
3.843565e+002, 2.038205e+002
3.848386e+002, 2.035823e+002
3.853207e+002, 2.029687e+002
3.858029e+002, 2.025170e+002
3.862850e+002, 2.022653e+002
3.867671e+002, 2.022311e+002
3.872492e+002, 2.026319e+002
3.877313e+002, 2.032709e+002
3.882134e+002, 2.036918e+002
3.886956e+002, 2.035506e+002
3.891777e+002, 2.031880e+002
3.896598e+002, 2.028406e+002
3.901419e+002, 2.025232e+002
3.906240e+002, 2.023336e+002
3.911061e+002, 2.025532e+002
3.915883e+002, 2.028399e+002
3.920704e+002, 2.027952e+002
3.925525e+002, 2.018666e+002
3.930346e+002, 2.012074e+002
3.935167e+002, 2.016568e+002
3.939988e+002, 2.028224e+002
3.944810e+002, 2.036028e+002
3.949631e+002, 2.033203e+002
3.954452e+002, 2.027875e+002
3.959273e+002, 2.023708e+002
3.964094e+002, 2.020916e+002
3.968915e+002, 2.019937e+002
3.973737e+002, 2.022356e+002
3.978558e+002, 2.026110e+002
3.983379e+002, 2.028656e+002
3.988200e+002, 2.029838e+002
3.993021e+002, 2.029597e+002
3.997842e+002, 2.026279e+002
4.002664e+002, 2.019893e+002
4.007485e+002, 2.018420e+002
4.012306e+002, 2.024608e+002
4.017127e+002, 2.032985e+002
4.021948e+002, 2.040418e+002
4.026769e+002, 2.047666e+002
4.031591e+002, 2.052067e+002
4.036412e+002, 2.052368e+002
4.041233e+002, 2.050211e+002
4.046054e+002, 2.049775e+002
4.050875e+002, 2.051579e+002
4.055696e+002, 2.053575e+002
4.060518e+002, 2.054369e+002
4.065339e+002, 2.053862e+002
4.070160e+002, 2.057120e+002
4.074981e+002, 2.065237e+002
4.079802e+002, 2.074049e+002
4.084623e+002, 2.077923e+002
4.089445e+002, 2.077014e+002
4.094266e+002, 2.077398e+002
4.099087e+002, 2.080691e+002
4.103908e+002, 2.086285e+002
4.108729e+002, 2.093403e+002
4.113550e+002, 2.102037e+002
4.118372e+002, 2.110297e+002
4.123193e+002, 2.117256e+002
4.128014e+002, 2.122880e+002
4.132835e+002, 2.126918e+002
4.137656e+002, 2.129136e+002
4.142477e+002, 2.130654e+002
4.147299e+002, 2.132036e+002
4.152120e+002, 2.133569e+002
4.156941e+002, 2.135935e+002
4.161762e+002, 2.139208e+002
4.166583e+002, 2.143574e+002
4.171404e+002, 2.150084e+002
4.176226e+002, 2.158616e+002
4.181047e+002, 2.165708e+002
4.185868e+002, 2.166399e+002
4.190689e+002, 2.166079e+002
4.195510e+002, 2.170334e+002
4.200331e+002, 2.186350e+002
4.205153e+002, 2.199407e+002
4.209974e+002, 2.201151e+002
4.214795e+002, 2.195456e+002
4.219616e+002, 2.192015e+002
4.224437e+002, 2.195337e+002
4.229258e+002, 2.199734e+002
4.234080e+002, 2.202154e+002
4.238901e+002, 2.200770e+002
4.243722e+002, 2.203609e+002
4.248543e+002, 2.215456e+002
4.253364e+002, 2.229884e+002
4.258185e+002, 2.240395e+002
4.263007e+002, 2.242397e+002
4.267828e+002, 2.247454e+002
4.272649e+002, 2.258230e+002
4.277470e+002, 2.273708e+002
4.282291e+002, 2.287539e+002
4.287112e+002, 2.298700e+002
4.291934e+002, 2.309777e+002
4.296755e+002, 2.322595e+002
4.301576e+002, 2.337536e+002
4.306397e+002, 2.351367e+002
4.311218e+002, 2.362961e+002
4.316039e+002, 2.374990e+002
4.320861e+002, 2.393806e+002
4.325682e+002, 2.420088e+002
4.330503e+002, 2.442316e+002
4.335324e+002, 2.455059e+002
4.340145e+002, 2.461161e+002
4.344966e+002, 2.470250e+002
4.349788e+002, 2.482392e+002
4.354609e+002, 2.496094e+002
4.359430e+002, 2.511164e+002
4.364251e+002, 2.527025e+002
4.369072e+002, 2.542472e+002
4.373893e+002, 2.558296e+002
4.378715e+002, 2.571418e+002
4.383536e+002, 2.576925e+002
4.388357e+002, 2.576652e+002
4.393178e+002, 2.575717e+002
4.397999e+002, 2.578345e+002
4.402820e+002, 2.580451e+002
4.407642e+002, 2.578705e+002
4.412463e+002, 2.572867e+002
4.417284e+002, 2.563222e+002
4.422105e+002, 2.544754e+002
4.426926e+002, 2.524821e+002
4.431747e+002, 2.510662e+002
4.436569e+002, 2.510279e+002
4.441390e+002, 2.508543e+002
4.446211e+002, 2.498267e+002
4.451032e+002, 2.482741e+002
4.455853e+002, 2.471830e+002
4.460674e+002, 2.470834e+002
4.465496e+002, 2.471639e+002
4.470317e+002, 2.470977e+002
4.475138e+002, 2.467498e+002
4.479959e+002, 2.466839e+002
4.484780e+002, 2.468327e+002
4.489601e+002, 2.473186e+002
4.494423e+002, 2.483040e+002
4.499244e+002, 2.499839e+002
4.504065e+002, 2.517567e+002
4.508886e+002, 2.535911e+002
4.513707e+002, 2.554416e+002
4.518528e+002, 2.571193e+002
4.523350e+002, 2.585219e+002
4.528171e+002, 2.600882e+002
4.532992e+002, 2.621618e+002
4.537813e+002, 2.647569e+002
4.542634e+002, 2.672130e+002
4.547455e+002, 2.695135e+002
4.552277e+002, 2.717283e+002
4.557098e+002, 2.737888e+002
4.561919e+002, 2.757646e+002
4.566740e+002, 2.783276e+002
4.571561e+002, 2.818228e+002
4.576382e+002, 2.858633e+002
4.581204e+002, 2.897531e+002
4.586025e+002, 2.935368e+002
4.590846e+002, 2.972661e+002
4.595667e+002, 3.007910e+002
4.600488e+002, 3.044103e+002
4.605309e+002, 3.085610e+002
4.610131e+002, 3.133355e+002
4.614952e+002, 3.184393e+002
4.619773e+002, 3.238108e+002
4.624594e+002, 3.292809e+002
4.629415e+002, 3.346785e+002
4.634236e+002, 3.395069e+002
4.639058e+002, 3.445680e+002
4.643879e+002, 3.504164e+002
4.648700e+002, 3.569113e+002
4.653521e+002, 3.633380e+002
4.658342e+002, 3.694908e+002
4.663163e+002, 3.756113e+002
4.667985e+002, 3.818269e+002
4.672806e+002, 3.880055e+002
4.677627e+002, 3.945204e+002
4.682448e+002, 4.014857e+002
4.687269e+002, 4.086790e+002
4.692090e+002, 4.158325e+002
4.696912e+002, 4.227481e+002
4.701733e+002, 4.300850e+002
4.706554e+002, 4.377835e+002
4.711375e+002, 4.459451e+002
4.716196e+002, 4.557006e+002
4.721017e+002, 4.673758e+002
4.725839e+002, 4.797583e+002
4.730660e+002, 4.929609e+002
4.735481e+002, 5.069495e+002
4.740302e+002, 5.189822e+002
4.745123e+002, 5.291500e+002
4.749944e+002, 5.365211e+002
4.754766e+002, 5.403569e+002
4.759587e+002, 5.404584e+002
4.764408e+002, 5.353927e+002
4.769229e+002, 5.236089e+002
4.774050e+002, 5.069958e+002
4.778871e+002, 4.873200e+002
4.783693e+002, 4.649267e+002
4.788514e+002, 4.429377e+002
4.793335e+002, 4.223621e+002
4.798156e+002, 4.038594e+002
4.802977e+002, 3.885468e+002
4.807798e+002, 3.769489e+002
4.812620e+002, 3.674909e+002
4.817441e+002, 3.593737e+002
4.822262e+002, 3.528174e+002
4.827083e+002, 3.481491e+002
4.831904e+002, 3.464877e+002
4.836725e+002, 3.457422e+002
4.841547e+002, 3.452700e+002
4.846368e+002, 3.450570e+002
4.851189e+002, 3.452827e+002
4.856010e+002, 3.463080e+002
4.860831e+002, 3.475192e+002
4.865652e+002, 3.485796e+002
4.870474e+002, 3.492989e+002
4.875295e+002, 3.503195e+002
4.880116e+002, 3.519018e+002
4.884937e+002, 3.535805e+002
4.889758e+002, 3.547644e+002
4.894579e+002, 3.554843e+002
4.899401e+002, 3.555823e+002
4.904222e+002, 3.548711e+002
4.909043e+002, 3.535317e+002
4.913864e+002, 3.524133e+002
4.918685e+002, 3.515599e+002
4.923506e+002, 3.505898e+002
4.928328e+002, 3.491203e+002
4.933149e+002, 3.472866e+002
4.937970e+002, 3.456515e+002
4.942791e+002, 3.442509e+002
4.947612e+002, 3.430770e+002
4.952433e+002, 3.421688e+002
4.957255e+002, 3.414710e+002
4.962076e+002, 3.408293e+002
4.966897e+002, 3.401942e+002
4.971718e+002, 3.395898e+002
4.976539e+002, 3.392178e+002
4.981360e+002, 3.389599e+002
4.986182e+002, 3.383368e+002
4.991003e+002, 3.366574e+002
4.995824e+002, 3.348257e+002
5.000645e+002, 3.336324e+002
5.005466e+002, 3.333668e+002
5.010287e+002, 3.327145e+002
5.015109e+002, 3.308507e+002
5.019930e+002, 3.286065e+002
5.024751e+002, 3.268343e+002
5.029572e+002, 3.262104e+002
5.034393e+002, 3.253745e+002
5.039214e+002, 3.239993e+002
5.044036e+002, 3.223030e+002
5.048857e+002, 3.210169e+002
5.053678e+002, 3.202577e+002
5.058499e+002, 3.196956e+002
5.063320e+002, 3.193001e+002
5.068141e+002, 3.191117e+002
5.072963e+002, 3.184507e+002
5.077784e+002, 3.171904e+002
5.082605e+002, 3.157743e+002
5.087426e+002, 3.146432e+002
5.092247e+002, 3.137780e+002
5.097068e+002, 3.129123e+002
5.101890e+002, 3.120443e+002
5.106711e+002, 3.110659e+002
5.111532e+002, 3.096455e+002
5.116353e+002, 3.078933e+002
5.121174e+002, 3.063831e+002
5.125995e+002, 3.054654e+002
5.130817e+002, 3.049044e+002
5.135638e+002, 3.046910e+002
5.140459e+002, 3.047736e+002
5.145280e+002, 3.042975e+002
5.150101e+002, 3.021742e+002
5.154922e+002, 2.995151e+002
5.159744e+002, 2.974124e+002
5.164565e+002, 2.963681e+002
5.169386e+002, 2.953268e+002
5.174207e+002, 2.938051e+002
5.179028e+002, 2.920994e+002
5.183849e+002, 2.906942e+002
5.188671e+002, 2.901440e+002
5.193492e+002, 2.893867e+002
5.198313e+002, 2.880996e+002
5.203134e+002, 2.863338e+002
5.207955e+002, 2.846499e+002
5.212776e+002, 2.828820e+002
5.217598e+002, 2.814308e+002
5.222419e+002, 2.806544e+002
5.227240e+002, 2.807422e+002
5.232061e+002, 2.804384e+002
5.236882e+002, 2.796528e+002
5.241703e+002, 2.786198e+002
5.246525e+002, 2.774091e+002
5.251346e+002, 2.760647e+002
5.256167e+002, 2.754907e+002
5.260988e+002, 2.762834e+002
5.265809e+002, 2.775836e+002
5.270630e+002, 2.776908e+002
5.275452e+002, 2.767941e+002
5.280273e+002, 2.759775e+002
5.285094e+002, 2.759946e+002
5.289915e+002, 2.763814e+002
5.294736e+002, 2.765609e+002
5.299557e+002, 2.764795e+002
5.304379e+002, 2.765725e+002
5.309200e+002, 2.772588e+002
5.314021e+002, 2.781700e+002
5.318842e+002, 2.789288e+002
5.323663e+002, 2.791420e+002
5.328484e+002, 2.796198e+002
5.333306e+002, 2.807533e+002
5.338127e+002, 2.822702e+002
5.342948e+002, 2.835715e+002
5.347769e+002, 2.845498e+002
5.352590e+002, 2.853857e+002
5.357411e+002, 2.859835e+002
5.362233e+002, 2.863617e+002
5.367054e+002, 2.873324e+002
5.371875e+002, 2.891890e+002
5.376696e+002, 2.910663e+002
5.381517e+002, 2.923218e+002
5.386339e+002, 2.928763e+002
5.391160e+002, 2.938124e+002
5.395981e+002, 2.952492e+002
5.400802e+002, 2.968944e+002
5.405623e+002, 2.986394e+002
5.410444e+002, 3.003725e+002
5.415266e+002, 3.014691e+002
5.420087e+002, 3.014913e+002
5.424908e+002, 3.010589e+002
5.429729e+002, 3.010993e+002
5.434550e+002, 3.014743e+002
5.439371e+002, 3.016372e+002
5.444193e+002, 3.009696e+002
5.449014e+002, 3.001615e+002
5.453835e+002, 2.998506e+002
5.458656e+002, 3.001150e+002
5.463477e+002, 3.003226e+002
5.468298e+002, 3.003197e+002
5.473120e+002, 3.000881e+002
5.477941e+002, 2.995992e+002
5.482762e+002, 2.981885e+002
5.487583e+002, 2.974271e+002
5.492404e+002, 2.978345e+002
5.497225e+002, 2.988325e+002
5.502047e+002, 2.994252e+002
5.506868e+002, 2.993322e+002
5.511689e+002, 2.993777e+002
5.516510e+002, 2.997900e+002
5.521331e+002, 3.005179e+002
5.526152e+002, 3.011994e+002
5.530974e+002, 3.018112e+002
5.535795e+002, 3.025135e+002
5.540616e+002, 3.035220e+002
5.545437e+002, 3.047578e+002
5.550258e+002, 3.056757e+002
5.555079e+002, 3.062115e+002
5.559901e+002, 3.067362e+002
5.564722e+002, 3.076116e+002
5.569543e+002, 3.087759e+002
5.574364e+002, 3.101315e+002
5.579185e+002, 3.118060e+002
5.584006e+002, 3.134094e+002
5.588828e+002, 3.144172e+002
5.593649e+002, 3.151178e+002
5.598470e+002, 3.162052e+002
5.603291e+002, 3.182435e+002
5.608112e+002, 3.204555e+002
5.612933e+002, 3.224220e+002
5.617755e+002, 3.241175e+002
5.622576e+002, 3.261952e+002
5.627397e+002, 3.294106e+002
5.632218e+002, 3.324486e+002
5.637039e+002, 3.346379e+002
5.641860e+002, 3.356098e+002
5.646682e+002, 3.366569e+002
5.651503e+002, 3.376750e+002
5.656324e+002, 3.389223e+002
5.661145e+002, 3.407633e+002
5.665966e+002, 3.432664e+002
5.670787e+002, 3.459499e+002
5.675609e+002, 3.487521e+002
5.680430e+002, 3.516400e+002
5.685251e+002, 3.544916e+002
5.690072e+002, 3.573292e+002
5.694893e+002, 3.600932e+002
5.699714e+002, 3.626537e+002
5.704536e+002, 3.652030e+002
5.709357e+002, 3.680307e+002
5.714178e+002, 3.711227e+002
5.718999e+002, 3.743862e+002
5.723820e+002, 3.777455e+002
5.728641e+002, 3.812236e+002
5.733463e+002, 3.847755e+002
5.738284e+002, 3.883922e+002
5.743105e+002, 3.921819e+002
5.747926e+002, 3.964054e+002
5.752747e+002, 4.007357e+002
5.757568e+002, 4.047379e+002
5.762390e+002, 4.080912e+002
5.767211e+002, 4.115484e+002
5.772032e+002, 4.151071e+002
5.776853e+002, 4.188510e+002
5.781674e+002, 4.229883e+002
5.786495e+002, 4.276204e+002
5.791317e+002, 4.323673e+002
5.796138e+002, 4.372041e+002
5.800959e+002, 4.420671e+002
5.805780e+002, 4.462601e+002
5.810601e+002, 4.497627e+002
5.815422e+002, 4.532450e+002
5.820244e+002, 4.575515e+002
5.825065e+002, 4.622809e+002
5.829886e+002, 4.662601e+002
5.834707e+002, 4.693019e+002
5.839528e+002, 4.721213e+002
5.844349e+002, 4.750799e+002
5.849171e+002, 4.783127e+002
5.853992e+002, 4.820351e+002
5.858813e+002, 4.874051e+002
5.863634e+002, 4.921145e+002
5.868455e+002, 4.948174e+002
5.873276e+002, 4.960891e+002
5.878098e+002, 4.973863e+002
5.882919e+002, 4.989066e+002
5.887740e+002, 5.005704e+002
5.892561e+002, 5.025176e+002
5.897382e+002, 5.047614e+002
5.902203e+002, 5.063577e+002
5.907025e+002, 5.072926e+002
5.911846e+002, 5.075767e+002
5.916667e+002, 5.070911e+002
5.921488e+002, 5.057838e+002
5.926309e+002, 5.043530e+002
5.931130e+002, 5.027523e+002
5.935952e+002, 5.012806e+002
5.940773e+002, 5.007181e+002
5.945594e+002, 5.006868e+002
5.950415e+002, 4.996298e+002
5.955236e+002, 4.968046e+002
5.960057e+002, 4.934687e+002
5.964879e+002, 4.913174e+002
5.969700e+002, 4.897745e+002
5.974521e+002, 4.875024e+002
5.979342e+002, 4.832488e+002
5.984163e+002, 4.786394e+002
5.988984e+002, 4.744864e+002
5.993806e+002, 4.707707e+002
5.998627e+002, 4.672196e+002
6.003448e+002, 4.640389e+002
6.008269e+002, 4.607754e+002
6.013090e+002, 4.570930e+002
6.017911e+002, 4.527336e+002
6.022733e+002, 4.489675e+002
6.027554e+002, 4.461193e+002
6.032375e+002, 4.434101e+002
6.037196e+002, 4.399750e+002
6.042017e+002, 4.356418e+002
6.046838e+002, 4.320891e+002
6.051660e+002, 4.295293e+002
6.056481e+002, 4.277180e+002
6.061302e+002, 4.266804e+002
6.066123e+002, 4.261962e+002
6.070944e+002, 4.252049e+002
6.075765e+002, 4.228778e+002
6.080587e+002, 4.202738e+002
6.085408e+002, 4.186392e+002
6.090229e+002, 4.177805e+002
6.095050e+002, 4.169484e+002
6.099871e+002, 4.154542e+002
6.104692e+002, 4.141206e+002
6.109514e+002, 4.135836e+002
6.114335e+002, 4.139232e+002
6.119156e+002, 4.140721e+002
6.123977e+002, 4.134481e+002
6.128798e+002, 4.128488e+002
6.133619e+002, 4.127140e+002
6.138441e+002, 4.130424e+002
6.143262e+002, 4.138356e+002
6.148083e+002, 4.150346e+002
6.152904e+002, 4.167817e+002
6.157725e+002, 4.193134e+002
6.162546e+002, 4.226606e+002
6.167368e+002, 4.262227e+002
6.172189e+002, 4.297603e+002
6.177010e+002, 4.337762e+002
6.181831e+002, 4.392373e+002
6.186652e+002, 4.459522e+002
6.191473e+002, 4.532326e+002
6.196295e+002, 4.608123e+002
6.201116e+002, 4.686777e+002
6.205937e+002, 4.765677e+002
6.210758e+002, 4.845963e+002
6.215579e+002, 4.936171e+002
6.220400e+002, 5.040450e+002
6.225222e+002, 5.153803e+002
6.230043e+002, 5.272972e+002
6.234864e+002, 5.397124e+002
6.239685e+002, 5.530139e+002
6.244506e+002, 5.669656e+002
6.249327e+002, 5.820410e+002
6.254149e+002, 5.986039e+002
6.258970e+002, 6.164658e+002
6.263791e+002, 6.359568e+002
6.268612e+002, 6.572604e+002
6.273433e+002, 6.798965e+002
6.278254e+002, 7.032390e+002
6.283076e+002, 7.272938e+002
6.287897e+002, 7.522753e+002
6.292718e+002, 7.784124e+002
6.297539e+002, 8.053226e+002
6.302360e+002, 8.326686e+002
6.307181e+002, 8.601455e+002
6.312003e+002, 8.864149e+002
6.316824e+002, 9.119574e+002
6.321645e+002, 9.352184e+002
6.326466e+002, 9.561631e+002
6.331287e+002, 9.743176e+002
6.336108e+002, 9.856407e+002
6.340930e+002, 9.892825e+002
6.345751e+002, 9.854926e+002
6.350572e+002, 9.738699e+002
6.355393e+002, 9.538953e+002
6.360214e+002, 9.286547e+002
6.365035e+002, 8.966918e+002
6.369857e+002, 8.610794e+002
6.374678e+002, 8.236194e+002
6.379499e+002, 7.839803e+002
6.384320e+002, 7.456195e+002
6.389141e+002, 7.088845e+002
6.393962e+002, 6.741450e+002
6.398784e+002, 6.418259e+002
6.403605e+002, 6.122158e+002
6.408426e+002, 5.852604e+002
6.413247e+002, 5.613826e+002
6.418068e+002, 5.399448e+002
6.422889e+002, 5.200050e+002
6.427711e+002, 5.018872e+002
6.432532e+002, 4.858008e+002
6.437353e+002, 4.729456e+002
6.442174e+002, 4.613618e+002
6.446995e+002, 4.500290e+002
6.451816e+002, 4.391188e+002
6.456638e+002, 4.295920e+002
6.461459e+002, 4.224317e+002
6.466280e+002, 4.158548e+002
6.471101e+002, 4.091531e+002
6.475922e+002, 4.023260e+002
6.480743e+002, 3.963610e+002
6.485565e+002, 3.914531e+002
6.490386e+002, 3.869991e+002
6.495207e+002, 3.827260e+002
6.500028e+002, 3.786180e+002
6.504849e+002, 3.745490e+002
6.509670e+002, 3.705490e+002
6.514492e+002, 3.665469e+002
6.519313e+002, 3.623633e+002
6.524134e+002, 3.581781e+002
6.528955e+002, 3.544656e+002
6.533776e+002, 3.514920e+002
6.538597e+002, 3.485192e+002
6.543419e+002, 3.448491e+002
6.548240e+002, 3.409223e+002
6.553061e+002, 3.374748e+002
6.557882e+002, 3.352150e+002
6.562703e+002, 3.328764e+002
6.567524e+002, 3.300555e+002
6.572346e+002, 3.269581e+002
6.577167e+002, 3.241828e+002
6.581988e+002, 3.217951e+002
6.586809e+002, 3.195910e+002
6.591630e+002, 3.175128e+002
6.596451e+002, 3.155606e+002
6.601273e+002, 3.138014e+002
6.606094e+002, 3.122228e+002
6.610915e+002, 3.105929e+002
6.615736e+002, 3.085161e+002
6.620557e+002, 3.063165e+002
6.625378e+002, 3.047825e+002
6.630200e+002, 3.039453e+002
6.635021e+002, 3.029969e+002
6.639842e+002, 3.010731e+002
6.644663e+002, 2.989266e+002
6.649484e+002, 2.973199e+002
6.654305e+002, 2.965515e+002
6.659127e+002, 2.957955e+002
6.663948e+002, 2.948044e+002
6.668769e+002, 2.937656e+002
6.673590e+002, 2.928694e+002
6.678411e+002, 2.922173e+002
6.683232e+002, 2.915136e+002
6.688054e+002, 2.907109e+002
6.692875e+002, 2.898889e+002
6.697696e+002, 2.891910e+002
6.702517e+002, 2.886178e+002
6.707338e+002, 2.880789e+002
6.712159e+002, 2.874805e+002
6.716981e+002, 2.869948e+002
6.721802e+002, 2.869960e+002
6.726623e+002, 2.873919e+002
6.731444e+002, 2.878559e+002
6.736265e+002, 2.885242e+002
6.741086e+002, 2.889441e+002
6.745908e+002, 2.884983e+002
6.750729e+002, 2.873636e+002
6.755550e+002, 2.866806e+002
6.760371e+002, 2.872227e+002
6.765192e+002, 2.879232e+002
6.770013e+002, 2.882443e+002
6.774835e+002, 2.881118e+002
6.779656e+002, 2.884371e+002
6.784477e+002, 2.894596e+002
6.789298e+002, 2.905136e+002
6.794119e+002, 2.910075e+002
6.798940e+002, 2.909396e+002
6.803762e+002, 2.913400e+002
6.808583e+002, 2.922641e+002
6.813404e+002, 2.935255e+002
6.818225e+002, 2.951231e+002
6.823046e+002, 2.968896e+002
6.827867e+002, 2.985450e+002
6.832689e+002, 3.000453e+002
6.837510e+002, 3.013250e+002
6.842331e+002, 3.019969e+002
6.847152e+002, 3.025140e+002
6.851973e+002, 3.034370e+002
6.856794e+002, 3.052975e+002
6.861616e+002, 3.071382e+002
6.866437e+002, 3.089150e+002
6.871258e+002, 3.105454e+002
6.876079e+002, 3.117775e+002
6.880900e+002, 3.123593e+002
6.885721e+002, 3.131919e+002
6.890543e+002, 3.146116e+002
6.895364e+002, 3.163273e+002
6.900185e+002, 3.174496e+002
6.905006e+002, 3.179884e+002
6.909827e+002, 3.184721e+002
6.914648e+002, 3.194366e+002
6.919470e+002, 3.203719e+002
6.924291e+002, 3.201924e+002
6.929112e+002, 3.191306e+002
6.933933e+002, 3.184802e+002
6.938754e+002, 3.195063e+002
6.943575e+002, 3.207461e+002
6.948397e+002, 3.214051e+002
6.953218e+002, 3.214276e+002
6.958039e+002, 3.206595e+002
6.962860e+002, 3.186255e+002
6.967681e+002, 3.162586e+002
6.972502e+002, 3.140294e+002
6.977324e+002, 3.120725e+002
6.982145e+002, 3.096075e+002
6.986966e+002, 3.065426e+002
6.991787e+002, 3.032325e+002
6.996608e+002, 3.001533e+002
7.001429e+002, 2.971840e+002
7.006251e+002, 2.934720e+002
7.011072e+002, 2.888047e+002
7.015893e+002, 2.839659e+002
7.020714e+002, 2.795720e+002
7.025535e+002, 2.755523e+002
7.030356e+002, 2.717531e+002
7.035178e+002, 2.679029e+002
7.039999e+002, 2.647401e+002
7.044820e+002, 2.630188e+002
7.049641e+002, 2.620387e+002
7.054462e+002, 2.606607e+002
7.059283e+002, 2.583066e+002
7.064105e+002, 2.563694e+002
7.068926e+002, 2.550884e+002
7.073747e+002, 2.542855e+002
7.078568e+002, 2.535295e+002
7.083389e+002, 2.528089e+002
7.088210e+002, 2.522748e+002
7.093032e+002, 2.520594e+002
7.097853e+002, 2.519862e+002
7.102674e+002, 2.516239e+002
7.107495e+002, 2.510595e+002
7.112316e+002, 2.506703e+002
7.117137e+002, 2.508747e+002
7.121959e+002, 2.511546e+002
7.126780e+002, 2.510828e+002
7.131601e+002, 2.507045e+002
7.136422e+002, 2.504278e+002
7.141243e+002, 2.503477e+002
7.146064e+002, 2.504141e+002
7.150886e+002, 2.506556e+002
7.155707e+002, 2.510829e+002
7.160528e+002, 2.513178e+002
7.165349e+002, 2.512817e+002
7.170170e+002, 2.512622e+002
7.174991e+002, 2.515346e+002
7.179813e+002, 2.520318e+002
7.184634e+002, 2.521785e+002
7.189455e+002, 2.519482e+002
7.194276e+002, 2.516673e+002
7.199097e+002, 2.517372e+002
7.203918e+002, 2.518742e+002
7.208740e+002, 2.515783e+002
7.213561e+002, 2.506588e+002
7.218382e+002, 2.500434e+002
7.223203e+002, 2.505442e+002
7.228024e+002, 2.513199e+002
7.232845e+002, 2.516163e+002
7.237667e+002, 2.509404e+002
7.242488e+002, 2.505271e+002
7.247309e+002, 2.504719e+002
7.252130e+002, 2.505700e+002
7.256951e+002, 2.505653e+002
7.261772e+002, 2.504431e+002
7.266594e+002, 2.504652e+002
7.271415e+002, 2.507096e+002
7.276236e+002, 2.510003e+002
7.281057e+002, 2.510637e+002
7.285878e+002, 2.509805e+002
7.290699e+002, 2.509821e+002
7.295521e+002, 2.512951e+002
7.300342e+002, 2.514753e+002
7.305163e+002, 2.510763e+002
7.309984e+002, 2.503651e+002
7.314805e+002, 2.498176e+002
7.319626e+002, 2.495703e+002
7.324448e+002, 2.494822e+002
7.329269e+002, 2.495292e+002
7.334090e+002, 2.497092e+002
7.338911e+002, 2.501197e+002
7.343732e+002, 2.509220e+002
7.348553e+002, 2.512292e+002
7.353375e+002, 2.505243e+002
7.358196e+002, 2.493321e+002
7.363017e+002, 2.491495e+002
7.367838e+002, 2.498196e+002
7.372659e+002, 2.503840e+002
7.377480e+002, 2.501494e+002
7.382302e+002, 2.496957e+002
7.387123e+002, 2.496466e+002
7.391944e+002, 2.498973e+002
7.396765e+002, 2.498999e+002
7.401586e+002, 2.490951e+002
7.406407e+002, 2.483362e+002
7.411229e+002, 2.480632e+002
7.416050e+002, 2.482488e+002
7.420871e+002, 2.482962e+002
7.425692e+002, 2.481214e+002
7.430513e+002, 2.480129e+002
7.435334e+002, 2.482474e+002
7.440156e+002, 2.487371e+002
7.444977e+002, 2.486135e+002
7.449798e+002, 2.478777e+002
7.454619e+002, 2.471759e+002
7.459440e+002, 2.472278e+002
7.464261e+002, 2.474952e+002
7.469083e+002, 2.472277e+002
7.473904e+002, 2.463503e+002
7.478725e+002, 2.455229e+002
