Repository: gordondowns/cs224w-project

File: data/raw/raman/unrated_unoriented/Euclase__R050032__Raman__532__0__unoriented__Raman_Data_RAW__21086.txt
##NAMES=Euclase
##RRUFFID=R050032
##IDEAL CHEMISTRY=BeAlSiO_4_(OH)
##LOCALITY=Minas Gerais, Brazil
##OWNER=RRUFF
##SOURCE=University of Arizona Mineral Museum
##DESCRIPTION=Colorless crystal fragments
##STATUS=The identification of this mineral has been confirmed by X-ray diffraction and chemical analysis
##URL=rruff.info/R050032
##MEASURED CHEMISTRY=Be_1.00_Al_1.00_Si_1.00_O_4_(OH)
130.3772, 228.2397
130.8593, 237.9000
131.3414, 248.8576
131.8235, 260.0765
132.3056, 271.4304
132.7877, 283.1253
133.2699, 295.4205
133.7520, 308.3867
134.2341, 321.6002
134.7162, 334.5099
135.1983, 347.1648
135.6804, 361.3391
136.1626, 376.7810
136.6447, 393.8506
137.1268, 413.7307
137.6089, 436.9409
138.0910, 460.6220
138.5731, 482.7649
139.0553, 503.3186
139.5374, 523.6498
140.0195, 543.1844
140.5016, 562.6202
140.9837, 582.6385
141.4658, 599.6443
141.9480, 623.1943
142.4301, 660.7938
142.9122, 719.0617
143.3943, 778.2345
143.8764, 844.8654
144.3585, 917.6093
144.8407, 954.6072
145.3228, 948.8051
145.8049, 912.1953
146.2870, 853.5569
146.7691, 750.3068
147.2512, 655.4954
147.7334, 577.9855
148.2155, 517.1772
148.6976, 473.5350
149.1797, 455.5449
149.6618, 452.2914
150.1439, 449.4120
150.6261, 445.1387
151.1082, 442.8607
151.5903, 444.1014
152.0724, 451.4991
152.5545, 456.5099
153.0366, 454.8923
153.5188, 450.5888
154.0009, 451.3438
154.4830, 467.4652
154.9651, 482.0373
155.4472, 487.2717
155.9293, 475.1758
156.4115, 464.0620
156.8936, 457.1784
157.3757, 453.9793
157.8578, 452.4012
158.3399, 450.6869
158.8221, 451.0829
159.3042, 455.0522
159.7863, 467.6029
160.2684, 479.2212
160.7505, 484.2770
161.2326, 484.0763
161.7148, 488.3922
162.1969, 505.2175
162.6790, 527.1282
163.1611, 546.7302
163.6432, 563.3561
164.1253, 575.8713
164.6075, 582.3334
165.0896, 582.6250
165.5717, 582.1490
166.0538, 581.1984
166.5359, 581.8658
167.0180, 587.0750
167.5002, 599.7305
167.9823, 616.3338
168.4644, 633.7879
168.9465, 651.4895
169.4286, 672.6682
169.9107, 702.6721
170.3929, 737.9120
170.8750, 771.6252
171.3571, 795.8140
171.8392, 818.2906
172.3213, 845.5567
172.8034, 876.3773
173.2856, 917.8112
173.7677, 981.1755
174.2498, 1062.425
174.7319, 1146.360
175.2140, 1210.926
175.6961, 1275.258
176.1783, 1362.049
176.6604, 1460.992
177.1425, 1607.608
177.6246, 1880.391
178.1067, 2259.652
178.5888, 2636.293
179.0710, 3052.726
179.5531, 3404.213
180.0352, 3413.996
180.5173, 2891.715
180.9994, 2124.008
181.4815, 1547.300
181.9637, 1154.738
182.4458, 889.4971
182.9279, 735.7576
183.4100, 675.6420
183.8921, 639.6730
184.3742, 615.1275
184.8564, 598.7622
185.3385, 583.6932
185.8206, 569.6370
186.3027, 558.7516
186.7848, 554.3300
187.2669, 555.7013
187.7491, 557.5114
188.2312, 557.4428
188.7133, 556.3380
189.1954, 558.2465
189.6775, 563.8932
190.1596, 569.2379
190.6418, 567.5450
191.1239, 559.0582
191.6060, 553.3128
192.0881, 555.3876
192.5702, 564.3535
193.0524, 572.5789
193.5345, 580.3807
194.0166, 586.5909
194.4987, 588.9760
194.9808, 587.3925
195.4629, 584.1296
195.9451, 580.0078
196.4272, 574.9852
196.9093, 568.7223
197.3914, 559.8159
197.8735, 551.8571
198.3556, 553.5576
198.8378, 566.5435
199.3199, 578.7802
199.8020, 581.9330
200.2841, 575.0269
200.7662, 574.2144
201.2483, 583.0116
201.7305, 596.0330
202.2126, 598.1827
202.6947, 586.3635
203.1768, 575.2344
203.6589, 575.6112
204.1410, 589.8594
204.6232, 598.2760
205.1053, 597.2657
205.5874, 590.1266
206.0695, 588.4526
206.5516, 594.1368
207.0337, 600.3152
207.5159, 600.8345
207.9980, 593.2570
208.4801, 592.0454
208.9622, 601.1193
209.4443, 617.8676
209.9264, 629.4143
210.4086, 634.6862
210.8907, 636.9169
211.3728, 638.3706
211.8549, 639.0969
212.3370, 638.6221
212.8191, 635.5032
213.3013, 630.6279
213.7834, 631.7385
214.2655, 640.5310
214.7476, 652.6332
215.2297, 663.5358
215.7118, 671.1292
216.1940, 683.4391
216.6761, 700.3926
217.1582, 722.3114
217.6403, 757.0562
218.1224, 808.4827
218.6045, 866.9987
219.0867, 924.9050
219.5688, 984.2365
220.0509, 1036.873
220.5330, 1078.189
221.0151, 1108.416
221.4972, 1141.224
221.9794, 1174.529
222.4615, 1213.028
222.9436, 1262.802
223.4257, 1327.441
223.9078, 1396.532
224.3899, 1463.938
224.8721, 1528.889
225.3542, 1613.260
225.8363, 1718.107
226.3184, 1841.957
226.8005, 1985.415
227.2827, 2148.314
227.7648, 2329.551
228.2469, 2528.062
228.7290, 2742.110
229.2111, 2977.763
229.6932, 3222.873
230.1754, 3496.506
230.6575, 3818.969
231.1396, 4152.066
231.6217, 4599.454
232.1038, 5194.825
232.5859, 5950.485
233.0681, 6835.752
233.5502, 8107.533
234.0323, 9322.490
234.5144, 9838.632
234.9965, 9476.951
235.4786, 8695.861
235.9608, 7508.305
236.4429, 5767.229
236.9250, 4372.889
237.4071, 3392.502
237.8892, 2728.979
238.3713, 2243.867
238.8535, 1983.543
239.3356, 1824.992
239.8177, 1738.712
240.2998, 1735.335
240.7819, 1766.306
241.2640, 1846.008
241.7462, 1952.163
242.2283, 2045.740
242.7104, 2114.001
243.1925, 2190.625
243.6746, 2287.045
244.1567, 2407.388
244.6389, 2535.087
245.1210, 2667.546
245.6031, 2808.459
246.0852, 2960.989
246.5673, 3115.014
247.0494, 3297.695
247.5316, 3515.267
248.0137, 3761.957
248.4958, 4064.444
248.9779, 4420.516
249.4600, 4832.571
249.9421, 5297.857
250.4243, 5827.634
250.9064, 6395.196
251.3885, 6984.747
251.8706, 7581.750
252.3527, 8249.842
252.8348, 8943.633
253.3170, 9733.254
253.7991, 10753.41
254.2812, 12018.33
254.7633, 13469.59
255.2454, 15214.62
255.7275, 17495.39
256.2097, 19164.17
256.6918, 20352.96
257.1739, 20822.90
257.6560, 19995.12
258.1381, 17368.49
258.6202, 14461.14
259.1024, 11709.92
259.5845, 9053.378
260.0666, 6928.602
260.5487, 5409.825
261.0308, 4372.697
261.5129, 3559.915
261.9951, 3020.425
262.4772, 2605.845
262.9593, 2277.225
263.4414, 2042.341
263.9235, 1845.829
264.4056, 1691.563
264.8878, 1569.980
265.3699, 1460.381
265.8520, 1359.486
266.3341, 1277.365
266.8162, 1220.279
267.2983, 1192.500
267.7805, 1164.658
268.2626, 1133.877
268.7447, 1106.551
269.2268, 1094.825
269.7089, 1101.447
270.1910, 1113.810
270.6732, 1127.834
271.1553, 1143.452
271.6374, 1160.817
272.1195, 1179.835
272.6016, 1200.780
273.0837, 1223.568
273.5659, 1248.427
274.0480, 1274.312
274.5301, 1299.462
275.0122, 1323.473
275.4943, 1354.808
275.9764, 1391.644
276.4586, 1439.238
276.9407, 1506.649
277.4228, 1593.772
277.9049, 1693.135
278.3870, 1799.512
278.8691, 1913.386
279.3513, 2048.417
279.8334, 2208.132
280.3155, 2379.936
280.7976, 2540.650
281.2798, 2687.295
281.7619, 2858.839
282.2440, 3059.672
282.7261, 3293.863
283.2082, 3600.761
283.6903, 3988.767
284.1725, 4418.604
284.6546, 4908.118
285.1367, 5445.167
285.6188, 5820.359
286.1009, 5979.519
286.5830, 5918.185
287.0652, 5557.606
287.5473, 4868.452
288.0294, 4075.491
288.5115, 3383.225
288.9936, 2789.782
289.4757, 2304.320
289.9579, 1937.231
290.4400, 1675.199
290.9221, 1485.438
291.4042, 1370.841
291.8863, 1292.435
292.3684, 1216.131
292.8506, 1144.194
293.3327, 1085.333
293.8148, 1044.813
294.2969, 1017.162
294.7790, 992.4937
295.2611, 970.7173
295.7433, 950.2292
296.2254, 930.0840
296.7075, 909.8000
297.1896, 888.7381
297.6717, 865.5316
298.1538, 841.9182
298.6360, 818.7233
299.1181, 796.1973
299.6002, 779.7890
300.0823, 778.3286
300.5644, 785.2618
301.0465, 787.8598
301.5287, 780.7230
302.0108, 770.5124
302.4929, 765.0970
302.9750, 763.6470
303.4571, 761.7113
303.9392, 755.3477
304.4214, 746.9470
304.9035, 739.1391
305.3856, 731.2845
305.8677, 726.5345
306.3498, 731.4499
306.8319, 743.0041
307.3141, 750.5858
307.7962, 744.5141
308.2783, 732.9429
308.7604, 723.6206
309.2425, 718.5615
309.7246, 715.3511
310.2068, 712.1185
310.6889, 709.4866
311.1710, 709.0076
311.6531, 714.5552
312.1352, 720.6365
312.6173, 723.0499
313.0995, 720.4450
313.5816, 716.0864
314.0637, 709.2382
314.5458, 701.8083
315.0279, 697.3155
315.5100, 699.1824
315.9922, 702.7782
316.4743, 705.6134
316.9564, 707.0864
317.4385, 709.1019
317.9206, 716.0977
318.4027, 723.1500
318.8849, 723.3778
319.3670, 704.1238
319.8491, 687.2383
320.3312, 681.6727
320.8133, 689.7009
321.2954, 699.1866
321.7776, 713.5357
322.2597, 726.0515
322.7418, 729.5966
323.2239, 709.7587
323.7060, 694.2170
324.1881, 691.3253
324.6703, 702.4921
325.1524, 711.3091
325.6345, 716.3591
326.1166, 718.7042
326.5987, 719.2224
327.0808, 716.2748
327.5630, 713.4281
328.0451, 710.6332
328.5272, 707.9614
329.0093, 706.9882
329.4914, 708.2023
329.9735, 710.6774
330.4557, 713.8314
330.9378, 717.6015
331.4199, 722.3540
331.9020, 729.5305
332.3841, 737.9688
332.8662, 741.0614
333.3484, 733.9655
333.8305, 728.8246
334.3126, 733.2628
334.7947, 751.1533
335.2768, 766.5966
335.7589, 778.7341
336.2411, 788.0068
336.7232, 795.9611
337.2053, 802.8665
337.6874, 807.4808
338.1695, 807.5013
338.6516, 801.7097
339.1338, 802.6852
339.6159, 812.3041
340.0980, 826.0863
340.5801, 835.7947
341.0622, 840.9662
341.5443, 847.4003
342.0265, 855.8279
342.5086, 866.7878
342.9907, 886.9339
343.4728, 916.8547
343.9549, 953.0151
344.4370, 993.5820
344.9192, 1037.621
345.4013, 1077.861
345.8834, 1107.308
346.3655, 1131.821
346.8476, 1164.473
347.3297, 1205.059
347.8119, 1254.325
348.2940, 1310.959
348.7761, 1376.520
349.2582, 1453.946
349.7403, 1546.070
350.2225, 1650.319
350.7046, 1783.506
351.1867, 1939.137
351.6688, 2057.731
352.1509, 2099.387
352.6331, 2076.376
353.1152, 2001.192
353.5973, 1860.208
354.0794, 1698.681
354.5615, 1542.016
355.0436, 1394.818
355.5258, 1271.103
356.0079, 1186.675
356.4900, 1124.611
356.9721, 1070.283
357.4542, 1020.397
357.9363, 981.8205
358.4185, 963.3457
358.9006, 958.2704
359.3827, 954.9982
359.8648, 948.6926
360.3469, 943.2778
360.8290, 939.7531
361.3112, 937.7139
361.7933, 941.4269
362.2754, 956.9061
362.7575, 977.0786
363.2396, 994.3294
363.7217, 999.1175
364.2039, 1008.412
364.6860, 1027.227
365.1681, 1055.839
365.6502, 1087.332
366.1323, 1124.014
366.6144, 1161.669
367.0966, 1197.478
367.5787, 1224.237
368.0608, 1257.436
368.5429, 1299.257
369.0250, 1348.871
369.5071, 1400.618
369.9893, 1451.856
370.4714, 1507.970
370.9535, 1571.796
371.4356, 1643.815
371.9177, 1720.559
372.3998, 1800.096
372.8820, 1885.698
373.3641, 1984.963
373.8462, 2101.792
374.3283, 2221.126
374.8104, 2329.850
375.2925, 2425.308
375.7747, 2553.589
376.2568, 2718.280
376.7389, 2910.740
377.2210, 3126.702
377.7031, 3368.598
378.1852, 3600.323
378.6674, 3827.413
379.1495, 4035.187
379.6316, 4178.250
380.1137, 4257.463
380.5958, 4253.206
381.0779, 4116.487
381.5601, 3867.194
382.0422, 3611.385
382.5243, 3356.837
383.0064, 3120.722
383.4885, 2919.913
383.9706, 2755.361
384.4528, 2647.757
384.9349, 2627.998
385.4170, 2669.103
385.8991, 2725.168
386.3812, 2788.130
386.8633, 2871.479
387.3455, 2993.906
387.8276, 3146.188
388.3097, 3309.729
388.7918, 3454.021
389.2739, 3617.854
389.7560, 3830.148
390.2382, 4093.428
390.7203, 4401.661
391.2024, 4742.803
391.6845, 5128.367
392.1666, 5576.772
392.6487, 6194.836
393.1309, 6780.221
393.6130, 7335.660
394.0951, 7839.567
394.5772, 8039.333
395.0593, 7778.763
395.5414, 7252.664
396.0236, 6583.282
396.5057, 5581.422
396.9878, 4677.985
397.4699, 3911.770
397.9520, 3276.235
398.4341, 2755.771
398.9163, 2385.555
399.3984, 2094.929
399.8805, 1864.488
400.3626, 1705.608
400.8447, 1574.596
401.3268, 1477.891
401.8090, 1404.484
402.2911, 1337.545
402.7732, 1276.512
403.2553, 1225.271
403.7374, 1186.244
404.2195, 1158.941
404.7017, 1135.162
405.1838, 1115.627
405.6659, 1097.440
406.1480, 1076.341
406.6301, 1052.086
407.1122, 1035.010
407.5944, 1029.348
408.0765, 1029.433
408.5586, 1020.519
409.0407, 1002.766
409.5228, 986.2616
410.0049, 977.1545
410.4871, 974.5554
410.9692, 976.6379
411.4513, 983.8656
411.9334, 993.2488
412.4155, 1002.914
412.8976, 1012.324
413.3798, 1019.613
413.8619, 1021.406
414.3440, 1022.281
414.8261, 1028.261
415.3082, 1039.452
415.7903, 1049.197
416.2725, 1046.354
416.7546, 1042.259
417.2367, 1050.036
417.7188, 1083.194
418.2009, 1118.533
418.6830, 1145.075
419.1652, 1164.963
419.6473, 1185.006
420.1294, 1208.366
420.6115, 1232.035
421.0937, 1256.216
421.5758, 1286.452
422.0579, 1304.086
422.5400, 1302.309
423.0221, 1287.497
423.5042, 1269.816
423.9864, 1243.101
424.4685, 1221.040
424.9506, 1205.937
425.4327, 1197.991
425.9148, 1196.737
426.3969, 1199.852
426.8791, 1212.260
427.3612, 1240.043
427.8433, 1288.269
428.3254, 1334.828
428.8075, 1373.245
429.2896, 1409.209
429.7718, 1462.275
430.2539, 1534.384
430.7360, 1613.209
431.2181, 1686.935
431.7002, 1757.137
432.1823, 1846.903
432.6645, 1957.835
433.1466, 2087.364
433.6287, 2234.493
434.1108, 2396.969
434.5929, 2565.301
435.0750, 2732.625
435.5572, 2903.131
436.0393, 3076.715
436.5214, 3254.421
437.0035, 3459.282
437.4856, 3683.442
437.9677, 3951.390
438.4499, 4293.815
438.9320, 4710.002
439.4141, 5217.028
439.8962, 5920.946
440.3783, 6731.490
440.8604, 7436.782
441.3426, 8149.130
441.8247, 8563.771
442.3068, 8441.407
442.7889, 7664.574
443.2710, 6794.779
443.7531, 5820.547
444.2353, 4894.156
444.7174, 4167.147
445.1995, 3753.290
445.6816, 3451.486
446.1637, 3250.400
446.6458, 3145.276
447.1280, 3080.818
447.6101, 3074.939
448.0922, 3090.042
448.5743, 3105.459
449.0564, 3116.214
449.5385, 3143.976
450.0207, 3199.954
450.5028, 3263.336
450.9849, 3293.770
451.4670, 3287.407
451.9491, 3266.744
452.4312, 3244.050
452.9134, 3215.899
453.3955, 3151.438
453.8776, 3048.353
454.3597, 2927.916
454.8418, 2809.481
455.3239, 2691.220
455.8061, 2568.810
456.2882, 2434.646
456.7703, 2303.750
457.2524, 2200.207
457.7345, 2119.686
458.2166, 2042.110
458.6988, 1954.051
459.1809, 1864.266
459.6630, 1783.662
460.1451, 1713.025
460.6272, 1647.885
461.1093, 1584.051
461.5915, 1524.686
462.0736, 1475.085
462.5557, 1444.928
463.0378, 1416.931
463.5199, 1386.281
464.0020, 1353.045
464.4842, 1317.417
464.9663, 1271.797
465.4484, 1229.795
465.9305, 1198.566
466.4126, 1182.278
466.8947, 1169.418
467.3769, 1162.729
467.8590, 1158.310
468.3411, 1149.437
468.8232, 1133.997
469.3053, 1118.301
469.7874, 1103.739
470.2696, 1090.283
470.7517, 1077.473
471.2338, 1065.446
471.7159, 1053.757
472.1980, 1041.442
472.6801, 1028.542
473.1623, 1019.319
473.6444, 1015.544
474.1265, 1013.239
474.6086, 1003.991
475.0907, 989.0586
475.5728, 976.5897
476.0550, 971.8925
476.5371, 972.0474
477.0192, 973.7462
477.5013, 976.9351
477.9834, 977.9565
478.4655, 972.4977
478.9477, 963.6141
479.4298, 955.2565
479.9119, 947.4265
480.3940, 941.7424
480.8761, 938.4838
481.3582, 937.9738
481.8404, 941.2503
482.3225, 956.0087
482.8046, 968.5625
483.2867, 971.6174
483.7688, 961.1675
484.2509, 953.0013
484.7331, 947.2275
485.2152, 945.0052
485.6973, 947.8708
486.1794, 960.2567
486.6615, 970.1965
487.1436, 975.9500
487.6258, 978.0293
488.1079, 978.0696
488.5900, 974.7064
489.0721, 973.1008
489.5542, 978.2938
490.0363, 990.4280
490.5185, 993.1740
491.0006, 983.4717
491.4827, 973.1302
491.9648, 980.9844
492.4470, 1003.484
492.9291, 1020.692
493.4112, 1021.401
493.8933, 1016.640
494.3754, 1022.661
494.8575, 1038.633
495.3397, 1058.930
495.8218, 1083.115
496.3039, 1108.433
496.7860, 1131.751
497.2681, 1152.941
497.7502, 1172.242
498.2324, 1187.428
498.7145, 1201.598
499.1966, 1219.267
499.6787, 1238.414
500.1608, 1264.479
500.6429, 1304.952
501.1251, 1358.240
501.6072, 1399.268
502.0893, 1410.648
502.5714, 1423.806
503.0535, 1454.393
503.5356, 1511.550
504.0178, 1564.319
504.4999, 1612.523
504.9820, 1656.008
505.4641, 1696.026
505.9462, 1733.233
506.4283, 1762.996
506.9105, 1783.259
507.3926, 1794.961
507.8747, 1803.629
508.3568, 1809.658
508.8389, 1804.876
509.3210, 1782.101
509.8032, 1743.770
510.2853, 1695.304
510.7674, 1636.361
511.2495, 1571.670
511.7316, 1502.466
512.2137, 1430.994
512.6959, 1362.949
513.1780, 1298.818
513.6601, 1239.664
514.1422, 1185.735
514.6243, 1137.193
515.1064, 1095.032
515.5886, 1061.373
516.0707, 1032.878
516.5528, 1007.992
517.0349, 986.6375
517.5170, 968.1125
517.9991, 951.9467
518.4813, 938.8776
518.9634, 930.6489
519.4455, 932.1838
519.9276, 929.9203
520.4097, 919.5563
520.8918, 902.8380
521.3740, 889.6786
521.8561, 880.0166
522.3382, 874.1209
522.8203, 873.1492
523.3024, 876.8415
523.7845, 881.5336
524.2667, 887.8702
524.7488, 892.0046
525.2309, 887.1578
525.7130, 875.7742
526.1951, 866.2064
526.6772, 859.2411
527.1594, 857.4052
527.6415, 867.8857
528.1236, 887.6443
528.6057, 903.5746
529.0878, 904.2095
529.5699, 900.6174
530.0521, 901.3183
530.5342, 908.5047
531.0163, 915.0277
531.4984, 915.9545
531.9805, 916.2480
532.4626, 921.1799
532.9448, 936.1703
533.4269, 950.2842
533.9090, 963.3699
534.3911, 974.8111
534.8732, 980.6758
535.3553, 976.1144
535.8375, 975.2587
536.3196, 985.3826
536.8017, 1007.229
537.2838, 1026.860
537.7659, 1044.220
538.2480, 1060.148
538.7302, 1074.444
539.2123, 1087.728
539.6944, 1103.945
540.1765, 1125.418
540.6586, 1147.512
541.1407, 1167.219
541.6229, 1183.131
542.1050, 1190.646
542.5871, 1188.664
543.0692, 1176.306
543.5513, 1148.489
544.0334, 1105.400
544.5156, 1064.334
544.9977, 1032.905
545.4798, 1007.114
545.9619, 984.2878
546.4440, 964.8445
546.9261, 946.9379
547.4083, 925.8826
547.8904, 907.1460
548.3725, 901.6259
548.8546, 919.6662
549.3367, 933.7151
549.8188, 935.6062
550.3010, 926.6433
550.7831, 922.0358
551.2652, 922.3406
551.7473, 925.1578
552.2294, 929.7663
552.7115, 935.8776
553.1937, 939.1884
553.6758, 938.2278
554.1579, 939.1676
554.6400, 950.6940
555.1221, 970.5052
555.6042, 991.7610
556.0864, 1012.379
556.5685, 1033.338
557.0506, 1053.032
557.5327, 1073.060
558.0148, 1099.164
558.4969, 1135.928
558.9791, 1178.453
559.4612, 1223.126
559.9433, 1268.634
560.4254, 1320.185
560.9075, 1380.674
561.3896, 1446.514
561.8718, 1514.833
562.3539, 1582.546
562.8360, 1658.409
563.3181, 1743.990
563.8002, 1836.838
564.2823, 1930.903
564.7645, 2022.861
565.2466, 2127.245
565.7287, 2246.380
566.2108, 2381.713
566.6929, 2539.567
567.1750, 2718.760
567.6572, 2918.681
568.1393, 3132.555
568.6214, 3364.870
569.1035, 3617.846
569.5856, 3894.571
570.0677, 4190.321
570.5499, 4534.640
571.0320, 4891.833
571.5141, 5207.816
571.9962, 5543.712
572.4783, 5754.435
572.9604, 5753.967
573.4426, 5566.196
573.9247, 5314.760
574.4068, 4955.740
574.8889, 4594.896
575.3710, 4267.422
575.8531, 3974.559
576.3353, 3726.510
576.8174, 3522.307
577.2995, 3367.933
577.7816, 3275.553
578.2637, 3250.133
578.7458, 3239.527
579.2280, 3235.028
579.7101, 3244.326
580.1922, 3288.198
580.6743, 3361.590
581.1564, 3435.966
581.6385, 3523.283
582.1207, 3590.824
582.6028, 3594.678
583.0849, 3537.070
583.5670, 3436.306
584.0491, 3286.303
584.5313, 3108.179
585.0134, 2913.229
585.4955, 2695.471
585.9776, 2488.309
586.4597, 2296.347
586.9418, 2122.112
587.4240, 1970.550
587.9061, 1838.188
588.3882, 1731.347
588.8703, 1655.129
589.3524, 1603.673
589.8345, 1561.375
590.3167, 1529.428
590.7988, 1501.628
591.2809, 1472.942
591.7630, 1446.028
592.2451, 1439.553
592.7272, 1454.159
593.2094, 1473.598
593.6915, 1481.523
594.1736, 1485.242
594.6557, 1499.739
595.1378, 1528.656
595.6199, 1561.920
596.1021, 1591.503
596.5842, 1620.719
597.0663, 1654.434
597.5485, 1694.318
598.0306, 1738.430
598.5127, 1786.770
598.9948, 1838.951
599.4769, 1894.239
599.9590, 1960.595
600.4412, 2021.715
600.9233, 2077.429
601.4054, 2130.165
601.8875, 2143.110
602.3696, 2111.740
602.8517, 2051.067
603.3339, 1969.444
603.8160, 1867.581
604.2981, 1759.356
604.7802, 1644.808
605.2623, 1532.820
605.7444, 1433.500
606.2266, 1346.375
606.7087, 1274.976
607.1908, 1224.918
607.6729, 1184.371
608.1550, 1144.231
608.6371, 1105.650
609.1193, 1070.975
609.6014, 1041.682
610.0835, 1016.366
610.5656, 995.2812
611.0477, 978.6545
611.5298, 964.3696
612.0120, 954.4290
612.4941, 944.8035
612.9762, 931.7885
613.4583, 912.2355
613.9404, 901.3762
614.4225, 901.6150
614.9047, 907.6745
615.3868, 914.5120
615.8689, 921.7037
616.3510, 922.1381
616.8331, 910.5121
617.3152, 895.3383
617.7974, 890.0634
618.2795, 892.8322
618.7616, 896.0805
619.2437, 896.3972
619.7258, 895.0587
620.2079, 893.2554
620.6901, 891.0280
621.1722, 886.7722
621.6543, 875.4930
622.1364, 865.0908
622.6185, 861.0510
623.1006, 866.0998
623.5828, 872.1080
624.0649, 880.2745
624.5470, 888.3002
625.0291, 892.3464
625.5112, 890.8916
625.9933, 894.7803
626.4755, 908.8458
626.9576, 925.3178
627.4397, 924.4496
627.9218, 908.7137
628.4039, 896.9802
628.8860, 900.2898
629.3682, 912.0643
629.8503, 925.6779
630.3324, 940.6066
630.8145, 953.0333
631.2966, 956.8321
631.7787, 959.9046
632.2609, 968.0428
632.7430, 983.0157
633.2251, 999.0541
633.7072, 1013.171
634.1893, 1028.976
634.6714, 1049.785
635.1536, 1077.958
635.6357, 1106.258
636.1178, 1134.491
636.5999, 1161.925
637.0820, 1186.400
637.5641, 1207.655
638.0463, 1229.758
638.5284, 1254.420
639.0105, 1280.599
639.4926, 1305.007
639.9747, 1328.777
640.4568, 1357.541
640.9390, 1404.621
641.4211, 1452.230
641.9032, 1479.211
642.3853, 1484.050
642.8674, 1496.801
643.3495, 1540.408
643.8317, 1588.732
644.3138, 1624.453
644.7959, 1642.764
645.2780, 1652.957
645.7601, 1655.141
646.2422, 1649.160
646.7244, 1634.698
647.2065, 1611.865
647.6886, 1579.673
648.1707, 1535.805
648.6528, 1486.006
649.1349, 1439.629
649.6171, 1396.838
650.0992, 1357.309
650.5813, 1319.881
651.0634, 1286.263
651.5455, 1261.261
652.0276, 1243.010
652.5098, 1222.704
652.9919, 1190.300
653.4740, 1158.464
653.9561, 1136.873
654.4382, 1128.921
654.9203, 1115.940
655.4025, 1089.818
655.8846, 1062.688
656.3667, 1043.725
656.8488, 1037.649
657.3309, 1024.331
657.8130, 1000.178
658.2952, 973.7607
658.7773, 956.5014
659.2594, 947.9495
659.7415, 945.5016
660.2236, 951.6369
660.7057, 958.2335
661.1879, 950.7516
661.6700, 933.8510
662.1521, 920.6067
662.6342, 919.7623
663.1163, 922.5216
663.5984, 926.6307
664.0806, 930.9435
664.5627, 927.9522
665.0448, 906.7653
665.5269, 886.1380
666.0090, 873.4333
666.4911, 869.1005
666.9733, 871.5113
667.4554, 884.7766
667.9375, 896.6330
668.4196, 894.7985
668.9017, 879.8123
669.3839, 868.9669
669.8660, 863.7825
670.3481, 863.0271
670.8302, 867.4264
671.3123, 875.0436
671.7944, 881.9258
672.2766, 887.7507
672.7587, 890.9401
673.2408, 889.0302
673.7229, 883.9353
674.2050, 879.3759
674.6871, 875.1702
675.1693, 872.9427
675.6514, 873.0658
676.1335, 875.4691
676.6156, 880.8714
677.0977, 892.1989
677.5798, 899.7565
678.0620, 897.6569
678.5441, 887.1538
679.0262, 880.6327
679.5083, 878.1777
679.9904, 877.4633
680.4725, 879.6553
680.9547, 881.4265
681.4368, 873.5263
681.9189, 853.2793
682.4010, 839.6237
682.8831, 853.0582
683.3652, 875.8917
683.8474, 890.0429
684.3295, 885.5728
684.8116, 881.6862
685.2937, 882.2555
685.7758, 884.4012
686.2579, 883.7635
686.7401, 877.5880
687.2222, 877.0510
687.7043, 887.1633
688.1864, 901.1981
688.6685, 900.8358
689.1506, 886.9964
689.6328, 874.5573
690.1149, 871.4613
690.5970, 872.7072
691.0791, 869.9112
691.5612, 864.2162
692.0433, 861.4688
692.5255, 867.8615
693.0076, 875.6959
693.4897, 879.9001
693.9718, 879.7437
694.4539, 880.1984
694.9360, 883.7078
695.4182, 886.3391
695.9003, 884.9387
696.3824, 876.9974
696.8645, 877.2311
697.3466, 888.4690
697.8287, 900.4557
698.3109, 900.7445
698.7930, 891.4985
699.2751, 883.8292
699.7572, 879.4868
700.2393, 877.9570
700.7214, 879.5480
701.2036, 883.4415
701.6857, 888.3383
702.1678, 896.6700
702.6499, 902.5463
703.1320, 900.8455
703.6141, 895.1287
704.0963, 894.6617
704.5784, 905.4113
705.0605, 912.7816
705.5426, 912.0529
706.0247, 905.6902
706.5068, 904.8902
706.9890, 910.0949
707.4711, 917.0977
707.9532, 926.8676
708.4353, 936.1345
708.9174, 933.2310
709.3995, 919.4608
709.8817, 907.6545
710.3638, 907.7356
710.8459, 913.0533
711.3280, 919.3668
711.8101, 926.8251
712.2922, 929.6696
712.7744, 916.1077
713.2565, 905.0585
713.7386, 910.6524
714.2207, 945.4227
714.7028, 963.4035
715.1849, 960.0333
715.6671, 948.0670
716.1492, 941.8951
716.6313, 940.8393
717.1134, 934.5468
717.5955, 919.1246
718.0776, 905.1194
718.5598, 908.2195
719.0419, 921.9223
719.5240, 933.5222
720.0061, 935.3773
720.4882, 938.0356
720.9703, 952.1390
721.4525, 970.2415
721.9346, 975.3268
722.4167, 949.8889
722.8988, 931.3057
723.3809, 927.9526
723.8630, 936.4563
724.3452, 943.9766
724.8273, 950.4903
725.3094, 956.0541
725.7915, 960.8350
726.2736, 964.5707
726.7557, 965.8956
727.2379, 965.1271
727.7200, 964.7689
728.2021, 966.2175
728.6842, 968.9130
729.1663, 973.8714
729.6484, 981.2922
730.1306, 984.4095
730.6127, 973.8583
731.0948, 964.7297
731.5769, 965.9963
732.0590, 981.0965
732.5411, 992.1919
733.0233, 998.4463
733.5054, 1002.572
733.9875, 1008.185
734.4696, 1014.484
734.9517, 1012.918
735.4338, 1000.696
735.9160, 991.7276
736.3981, 1005.578
736.8802, 1030.097
737.3623, 1046.990
737.8444, 1047.771
738.3266, 1047.379
738.8087, 1049.498
739.2908, 1054.578
739.7729, 1063.466
740.2551, 1078.622
740.7372, 1093.063
741.2193, 1106.280
741.7014, 1118.126
742.1835, 1126.900
742.6656, 1132.505
743.1478, 1141.670
743.6299, 1156.192
744.1120, 1175.976
744.5941, 1202.674
745.0762, 1234.669
745.5583, 1267.829
746.0405, 1302.696
746.5226, 1335.381
747.0047, 1359.849
747.4868, 1378.564
747.9689, 1405.352
748.4510, 1443.944
748.9332, 1487.503
749.4153, 1533.797
749.8974, 1583.002
750.3795, 1642.132
750.8616, 1712.849
751.3438, 1778.874
751.8259, 1821.265
752.3080, 1852.855
752.7901, 1909.682
753.2722, 1991.010
753.7543, 2070.958
754.2365, 2135.793
754.7186, 2189.767
755.2007, 2237.216
755.6828, 2281.136
756.1649, 2305.887
756.6470, 2312.529
757.1292, 2296.159
757.6113, 2251.723
758.0934, 2175.477
758.5755, 2084.596
759.0576, 1973.908
759.5397, 1863.110
760.0219, 1771.992
760.5040, 1696.884
760.9861, 1629.728
761.4682, 1570.542
761.9503, 1515.589
762.4324, 1460.698
762.9146, 1408.503
763.3967, 1361.555
763.8788, 1317.810
764.3609, 1283.902
764.8430, 1267.435
765.3251, 1258.022
765.8073, 1243.242
766.2894, 1220.464
766.7715, 1203.508
767.2536, 1196.009
767.7357, 1192.078
768.2178, 1179.345
768.7000, 1160.841
769.1821, 1149.970
769.6642, 1154.428
770.1463, 1162.373
770.6284, 1163.695
771.1105, 1161.134
771.5927, 1159.983
772.0748, 1165.310
772.5569, 1168.098
773.0390, 1163.059
773.5211, 1154.634
774.0032, 1155.205
774.4854, 1167.664
774.9675, 1177.776
775.4496, 1179.149
775.9317, 1177.329
776.4138, 1187.527
776.8959, 1207.888
777.3781, 1228.830
777.8602, 1246.346
778.3423, 1261.456
778.8244, 1272.075
779.3065, 1280.356
779.7886, 1295.153
780.2708, 1325.389
780.7529, 1356.102
781.2350, 1381.470
781.7171, 1402.555
782.1992, 1429.604
782.6813, 1463.061
783.1635, 1499.821
783.6456, 1540.778
784.1277, 1583.281
784.6098, 1617.504
785.0919, 1644.419
785.5740, 1674.808
786.0562, 1718.744
786.5383, 1767.334
787.0204, 1815.876
787.5025, 1864.201
787.9846, 1902.180
788.4667, 1919.754
788.9489, 1933.632
789.4310, 1952.665
789.9131, 1977.699
790.3952, 1989.408
790.8773, 1987.378
791.3594, 1973.497
791.8416, 1947.748
792.3237, 1911.415
792.8058, 1865.578
793.2879, 1810.101
793.7700, 1754.205
794.2521, 1705.081
794.7343, 1657.512
795.2164, 1606.268
795.6985, 1547.209
796.1806, 1498.432
796.6627, 1465.359
797.1448, 1437.996
797.6270, 1409.580
798.1091, 1378.879
798.5912, 1359.621
799.0733, 1353.897
799.5554, 1347.781
800.0375, 1323.126
800.5197, 1289.795
801.0018, 1266.987
801.4839, 1258.155
801.9660, 1253.774
802.4481, 1253.829
802.9302, 1252.248
803.4124, 1242.987
803.8945, 1218.300
804.3766, 1201.603
804.8587, 1194.829
805.3408, 1193.523
805.8229, 1195.447
806.3051, 1200.554
806.7872, 1201.107
807.2693, 1196.083
807.7514, 1188.659
808.2335, 1179.254
808.7156, 1170.532
809.1978, 1167.734
809.6799, 1174.594
810.1620, 1178.430
810.6441, 1170.278
811.1262, 1158.670
811.6083, 1152.340
812.0905, 1155.313
812.5726, 1154.339
813.0547, 1147.947
813.5368, 1139.962
814.0189, 1133.152
814.5010, 1128.192
814.9832, 1130.724
815.4653, 1143.309
815.9474, 1155.292
816.4295, 1157.456
816.9116, 1153.039
817.3937, 1145.216
817.8759, 1130.008
818.3580, 1120.958
818.8401, 1124.864
819.3222, 1133.604
819.8043, 1140.616
820.2864, 1146.463
820.7686, 1147.502
821.2507, 1142.675
821.7328, 1135.176
822.2149, 1125.639
822.6970, 1116.973
823.1791, 1118.069
823.6613, 1134.012
824.1434, 1149.571
824.6255, 1155.078
825.1076, 1154.395
825.5897, 1151.720
826.0718, 1143.376
826.5540, 1139.897
827.0361, 1144.386
827.5182, 1150.132
828.0003, 1147.562
828.4824, 1136.840
828.9645, 1130.348
829.4467, 1129.740
829.9288, 1134.554
830.4109, 1148.922
830.8930, 1166.834
831.3751, 1178.430
831.8572, 1177.272
832.3394, 1178.332
832.8215, 1192.349
833.3036, 1208.140
833.7857, 1213.050
834.2678, 1202.534
834.7499, 1193.438
835.2321, 1185.463
835.7142, 1182.225
836.1963, 1191.942
836.6784, 1210.743
837.1605, 1223.586
837.6426, 1226.537
838.1248, 1227.726
838.6069, 1232.636
839.0890, 1239.615
839.5711, 1247.151
840.0532, 1258.540
840.5353, 1262.986
841.0175, 1252.980
841.4996, 1243.177
841.9817, 1250.542
842.4638, 1275.916
842.9459, 1298.097
843.4280, 1315.490
843.9102, 1327.481
844.3923, 1329.639
844.8744, 1327.182
845.3565, 1328.574
845.8386, 1336.189
846.3207, 1345.099
846.8029, 1352.538
847.2850, 1360.968
847.7671, 1373.064
848.2492, 1392.245
848.7313, 1404.667
849.2134, 1407.505
849.6956, 1410.572
850.1777, 1425.767
850.6598, 1449.559
851.1419, 1469.500
851.6240, 1483.970
852.1061, 1496.741
852.5883, 1507.306
853.0704, 1519.761
853.5525, 1539.654
854.0346, 1572.754
854.5167, 1596.233
854.9988, 1602.299
855.4810, 1607.188
855.9631, 1622.257
856.4452, 1647.709
856.9273, 1676.989
857.4094, 1709.874
857.8915, 1745.843
858.3737, 1783.813
858.8558, 1824.374
859.3379, 1868.041
859.8200, 1914.449
860.3021, 1965.186
860.7842, 2016.125
861.2664, 2075.062
861.7485, 2146.271
862.2306, 2231.710
862.7127, 2313.640
863.1948, 2390.338
863.6769, 2473.995
864.1591, 2568.167
864.6412, 2677.661
865.1233, 2818.661
865.6054, 2991.694
866.0875, 3181.185
866.5696, 3375.915
867.0518, 3588.586
867.5339, 3821.726
868.0160, 4079.819
868.4981, 4380.525
868.9802, 4727.350
869.4623, 5110.063
869.9445, 5518.582
870.4266, 5956.811
870.9087, 6447.335
871.3908, 6993.454
871.8729, 7560.134
872.3550, 8119.822
872.8372, 8704.397
873.3193, 9330.350
873.8014, 10005.25
874.2835, 10736.01
874.7656, 11550.10
875.2477, 12394.00
875.7299, 13258.23
876.2120, 14139.37
876.6941, 15073.61
877.1762, 16057.14
877.6583, 17010.54
878.1404, 17944.52
878.6226, 18769.48
879.1047, 19439.71
879.5869, 19902.96
880.0690, 20042.69
880.5511, 19802.59
881.0332, 19238.11
881.5153, 18266.58
881.9974, 17017.72
882.4796, 15676.62
882.9617, 14216.27
883.4438, 12801.42
883.9259, 11463.38
884.4080, 10233.86
884.8901, 9181.454
885.3723, 8283.708
885.8544, 7486.332
886.3365, 6784.914
886.8186, 6170.310
887.3007, 5657.755
887.7828, 5232.475
888.2650, 4871.682
888.7471, 4585.456
889.2292, 4341.723
889.7113, 4139.238
890.1934, 3975.128
890.6755, 3847.530
891.1577, 3753.404
891.6398, 3679.739
892.1219, 3625.064
892.6040, 3589.826
893.0861, 3573.200
893.5682, 3577.462
894.0504, 3605.346
894.5325, 3658.365
895.0146, 3734.123
895.4967, 3832.275
895.9788, 3953.345
896.4609, 4095.024
896.9431, 4258.509
897.4252, 4452.199
897.9073, 4676.870
898.3894, 4916.193
898.8715, 5151.471
899.3536, 5405.457
899.8358, 5706.699
900.3179, 6058.359
900.8000, 6415.623
901.2821, 6764.747
901.7642, 7125.892
902.2463, 7513.511
902.7285, 7920.264
903.2106, 8339.965
903.6927, 8771.429
904.1748, 9222.596
904.6569, 9748.161
905.1390, 10264.35
905.6212, 10707.19
906.1033, 11068.24
906.5854, 11346.51
907.0675, 11558.26
907.5496, 11654.46
908.0317, 11625.19
908.5139, 11474.50
908.9960, 11201.17
909.4781, 10805.64
909.9602, 10322.15
910.4423, 9741.436
910.9244, 9122.175
911.4066, 8516.980
911.8887, 7932.698
912.3708, 7373.101
912.8529, 6832.537
913.3350, 6332.838
913.8171, 5878.073
914.2993, 5467.836
914.7814, 5110.653
915.2635, 4809.050
915.7456, 4528.030
916.2277, 4263.342
916.7098, 4014.406
917.1920, 3777.590
917.6741, 3560.062
918.1562, 3375.939
918.6383, 3235.838
919.1204, 3107.459
919.6025, 2983.418
920.0847, 2866.797
920.5668, 2760.021
921.0489, 2663.219
921.5310, 2572.269
922.0131, 2487.161
922.4952, 2410.480
922.9774, 2345.770
923.4595, 2290.448
923.9416, 2243.336
924.4237, 2203.792
924.9058, 2162.288
925.3879, 2113.845
925.8701, 2063.137
926.3522, 2009.184
926.8343, 1953.376
927.3164, 1909.921
927.7985, 1879.698
928.2806, 1851.622
928.7628, 1820.359
929.2449, 1788.993
929.7270, 1760.664
930.2091, 1736.032
930.6912, 1716.075
931.1733, 1703.691
931.6555, 1693.572
932.1376, 1688.746
932.6197, 1683.324
933.1018, 1664.211
933.5839, 1627.942
934.0660, 1605.347
934.5482, 1605.812
935.0303, 1609.027
935.5124, 1582.388
935.9945, 1541.555
936.4766, 1515.441
936.9587, 1516.279
937.4409, 1515.580
937.9230, 1497.986
938.4051, 1480.090
938.8872, 1476.650
939.3693, 1492.195
939.8514, 1494.620
940.3336, 1482.876
940.8157, 1465.164
941.2978, 1443.285
941.7799, 1422.086
942.2620, 1406.115
942.7441, 1396.226
943.2263, 1398.805
943.7084, 1436.596
944.1905, 1465.777
944.6726, 1466.184
945.1547, 1442.764
945.6368, 1425.210
946.1190, 1413.449
946.6011, 1406.731
947.0832, 1406.196
947.5653, 1408.869
948.0474, 1414.977
948.5295, 1420.887
949.0117, 1418.156
949.4938, 1390.427
949.9759, 1371.226
950.4580, 1370.310
950.9401, 1378.090
951.4222, 1380.278
951.9044, 1376.776
952.3865, 1374.507
952.8686, 1374.727
953.3507, 1375.621
953.8328, 1375.124
954.3149, 1374.213
954.7971, 1374.235
955.2792, 1375.784
955.7613, 1376.738
956.2434, 1372.865
956.7255, 1373.016
957.2076, 1384.663
957.6898, 1407.376
958.1719, 1423.463
958.6540, 1433.104
959.1361, 1439.862
959.6182, 1441.871
960.1003, 1445.628
960.5825, 1457.852
961.0646, 1477.689
961.5467, 1498.982
962.0288, 1518.737
962.5109, 1543.072
962.9930, 1575.385
963.4752, 1610.886
963.9573, 1635.830
964.4394, 1651.675
964.9215, 1667.895
965.4036, 1684.678
965.8857, 1708.992
966.3679, 1749.533
966.8500, 1799.547
967.3321, 1850.998
967.8142, 1904.056
968.2963, 1955.991
968.7784, 2008.283
969.2606, 2055.607
969.7427, 2091.466
970.2248, 2117.303
970.7069, 2137.490
971.1890, 2152.339
971.6711, 2164.135
972.1533, 2185.970
972.6354, 2195.360
973.1175, 2173.294
973.5996, 2119.839
974.0817, 2061.556
974.5638, 1996.204
975.0460, 1934.211
975.5281, 1879.757
976.0102, 1830.734
976.4923, 1781.209
976.9744, 1732.810
977.4565, 1690.322
977.9387, 1656.012
978.4208, 1627.760
978.9029, 1611.366
979.3850, 1597.600
979.8671, 1570.500
980.3492, 1524.973
980.8314, 1500.188
981.3135, 1504.189
981.7956, 1512.012
982.2777, 1494.036
982.7598, 1463.269
983.2419, 1436.160
983.7241, 1414.451
984.2062, 1402.658
984.6883, 1411.936
985.1704, 1421.690
985.6525, 1422.103
986.1346, 1414.354
986.6168, 1410.707
987.0989, 1411.106
987.5810, 1413.861
988.0631, 1421.199
988.5452, 1427.777
989.0273, 1425.196
989.5095, 1417.912
989.9916, 1417.501
990.4737, 1430.357
990.9558, 1444.391
991.4379, 1459.985
991.9200, 1473.479
992.4022, 1476.994
992.8843, 1472.904
993.3664, 1470.834
993.8485, 1472.101
994.3306, 1478.471
994.8127, 1499.644
995.2949, 1520.724
995.7770, 1526.099
996.2591, 1512.148
996.7412, 1506.091
997.2233, 1509.064
997.7054, 1515.948
998.1876, 1523.750
998.6697, 1533.244
999.1518, 1548.384
999.6339, 1567.398
1000.116, 1583.394
1000.598, 1590.294
1001.080, 1597.207
1001.562, 1605.544
1002.044, 1616.714
1002.527, 1634.933
1003.009, 1660.644
1003.491, 1684.470
1003.973, 1703.603
1004.455, 1723.390
1004.937, 1746.564
1005.419, 1775.095
1005.901, 1812.285
1006.384, 1860.790
1006.866, 1908.249
1007.348, 1948.422
1007.830, 1993.799
1008.312, 2051.357
1008.794, 2119.926
1009.276, 2194.837
1009.758, 2275.963
1010.240, 2364.373
1010.723, 2456.753
1011.205, 2560.502
1011.687, 2680.350
1012.169, 2815.731
1012.651, 2961.600
1013.133, 3115.021
1013.615, 3291.697
1014.097, 3497.659
1014.580, 3718.821
1015.062, 3930.837
1015.544, 4141.881
1016.026, 4370.167
1016.508, 4619.191
1016.990, 4876.897
1017.472, 5135.818
1017.954, 5405.733
1018.436, 5699.712
1018.919, 6013.178
1019.401, 6303.119
1019.883, 6569.585
1020.365, 6790.972
1020.847, 6960.829
1021.329, 7074.658
1021.811, 7139.027
1022.293, 7142.744
1022.776, 7057.465
1023.258, 6842.945
1023.740, 6593.408
1024.222, 6310.969
1024.704, 6006.573
1025.186, 5686.780
1025.668, 5358.617
1026.150, 5056.325
1026.632, 4783.257
1027.115, 4532.307
1027.597, 4297.386
1028.079, 4085.472
1028.561, 3901.867
1029.043, 3744.887
1029.525, 3594.761
1030.007, 3452.682
1030.489, 3327.409
1030.972, 3222.385
1031.454, 3137.998
1031.936, 3082.284
1032.418, 3044.971
1032.900, 3004.860
1033.382, 2942.979
1033.864, 2895.105
1034.346, 2866.530
1034.828, 2849.891
1035.311, 2838.041
1035.793, 2831.138
1036.275, 2830.544
1036.757, 2836.358
1037.239, 2849.530
1037.721, 2875.147
1038.203, 2904.560
1038.685, 2933.156
1039.167, 2960.190
1039.650, 2979.672
1040.132, 2985.834
1040.614, 3009.633
1041.096, 3063.244
1041.578, 3135.752
1042.060, 3212.616
1042.542, 3293.625
1043.024, 3379.164
1043.507, 3465.356
1043.989, 3562.806
1044.471, 3675.447
1044.953, 3798.478
1045.435, 3924.336
1045.917, 4054.743
1046.399, 4225.786
1046.881, 4436.553
1047.364, 4666.016
1047.846, 4893.150
1048.328, 5140.414
1048.810, 5418.743
1049.292, 5732.031
1049.774, 6085.450
1050.256, 6486.840
1050.738, 6898.634
1051.220, 7310.295
1051.703, 7736.665
1052.185, 8183.349
1052.667, 8652.583
1053.149, 9144.458
1053.631, 9657.676
1054.113, 10200.58
1054.595, 10798.31
1055.077, 11402.16
1055.559, 12000.05
1056.042, 12582.24
1056.524, 13130.54
1057.006, 13639.34
1057.488, 14063.04
1057.970, 14397.51
1058.452, 14617.29
1058.934, 14720.54
1059.416, 14690.71
1059.899, 14510.57
1060.381, 14171.38
1060.863, 13720.25
1061.345, 13150.74
1061.827, 12505.50
1062.309, 11788.21
1062.791, 11032.44
1063.273, 10285.80
1063.755, 9547.762
1064.238, 8854.392
1064.720, 8201.847
1065.202, 7605.163
1065.684, 7083.412
1066.166, 6617.518
1066.648, 6151.776
1067.130, 5701.269
1067.612, 5300.240
1068.094, 4965.407
1068.577, 4669.832
1069.059, 4399.693
1069.541, 4157.255
1070.023, 3939.936
1070.505, 3746.932
1070.987, 3576.176
1071.469, 3426.780
1071.951, 3287.623
1072.434, 3141.905
1072.916, 3006.868
1073.398, 2909.702
1073.880, 2839.891
1074.362, 2760.871
1074.844, 2649.048
1075.326, 2551.904
1075.808, 2476.324
1076.291, 2413.771
1076.773, 2354.601
1077.255, 2297.805
1077.737, 2241.001
1078.219, 2184.280
1078.701, 2132.117
1079.183, 2091.059
1079.665, 2052.001
1080.147, 2009.089
1080.630, 1963.720
1081.112, 1921.843
1081.594, 1883.576
1082.076, 1853.547
1082.558, 1838.314
1083.040, 1822.702
1083.522, 1791.460
1084.004, 1752.339
1084.486, 1714.658
1084.969, 1673.511
1085.451, 1651.483
1085.933, 1653.402
1086.415, 1656.949
1086.897, 1645.578
1087.379, 1624.234
1087.861, 1595.337
1088.343, 1562.931
1088.826, 1542.795
1089.308, 1561.307
1089.790, 1563.755
1090.272, 1532.804
1090.754, 1491.107
1091.236, 1477.130
1091.718, 1484.376
1092.200, 1482.220
1092.682, 1465.635
1093.165, 1447.679
1093.647, 1431.829
1094.129, 1421.812
1094.611, 1423.444
1095.093, 1433.782
1095.575, 1431.110
1096.057, 1414.890
1096.539, 1398.877
1097.022, 1388.386
1097.504, 1380.331
1097.986, 1373.151
1098.468, 1365.829
1098.950, 1356.750
1099.432, 1343.706
1099.914, 1334.141
1100.396, 1328.648
1100.879, 1325.223
1101.361, 1325.491
1101.843, 1325.491
1102.325, 1313.409
1102.807, 1293.378
1103.289, 1281.203
1103.771, 1288.544
1104.253, 1296.779
1104.735, 1303.091
1105.218, 1308.198
1105.700, 1313.997
1106.182, 1319.623
1106.664, 1321.066
1107.146, 1317.888
1107.628, 1309.744
1108.110, 1286.063
1108.592, 1267.875
1109.074, 1272.531
1109.557, 1292.166
1110.039, 1292.715
1110.521, 1273.853
1111.003, 1262.773
1111.485, 1270.192
1111.967, 1279.586
1112.449, 1274.062
1112.931, 1262.665
1113.414, 1255.798
1113.896, 1256.311
1114.378, 1251.575
1114.860, 1240.833
1115.342, 1227.995
1115.824, 1212.666
1116.306, 1198.769
1116.788, 1192.887
1117.271, 1193.311
1117.753, 1196.191
1118.235, 1205.328
1118.717, 1208.879
1119.199, 1203.817
1119.681, 1197.571
1120.163, 1197.218
1120.645, 1201.635
1121.127, 1209.661
1121.609, 1220.404
1122.092, 1226.646
1122.574, 1221.991
1123.056, 1215.170
1123.538, 1207.339
1124.020, 1200.641
1124.502, 1201.403
1124.984, 1208.300
1125.466, 1209.269
1125.949, 1201.541
1126.431, 1193.093
1126.913, 1187.690
1127.395, 1185.224
1127.877, 1186.718
1128.359, 1191.427
1128.841, 1194.037
1129.323, 1194.396
1129.806, 1196.043
1130.288, 1202.074
1130.770, 1206.025
1131.252, 1195.113
1131.734, 1181.097
1132.216, 1181.719
1132.698, 1206.763
1133.180, 1215.623
1133.662, 1205.166
1134.145, 1191.440
1134.627, 1182.830
1135.109, 1178.379
1135.591, 1179.910
1136.073, 1184.270
1136.555, 1183.442
1137.037, 1166.429
1137.519, 1157.982
1138.001, 1162.288
1138.484, 1169.573
1138.966, 1168.842
1139.448, 1163.446
1139.930, 1162.310
1140.412, 1165.257
1140.894, 1166.160
1141.376, 1161.410
1141.858, 1155.123
1142.341, 1145.931
1142.823, 1138.434
1143.305, 1145.034
1143.787, 1161.423
1144.269, 1166.844
1144.751, 1156.862
1145.233, 1146.897
1145.715, 1145.434
1146.198, 1146.792
1146.680, 1147.347
1147.162, 1147.865
1147.644, 1153.055
1148.126, 1162.512
1148.608, 1170.756
1149.090, 1177.073
1149.572, 1179.300
1150.054, 1171.263
1150.536, 1161.603
1151.019, 1159.681
1151.501, 1166.570
1151.983, 1165.823
1152.465, 1156.981
1152.947, 1151.722
1153.429, 1158.734
1153.911, 1169.443
1154.393, 1180.485
1154.876, 1188.005
1155.358, 1183.429
1155.840, 1160.236
1156.322, 1145.295
1156.804, 1139.641
1157.286, 1139.227
1157.768, 1142.313
1158.250, 1147.702
1158.733, 1155.857
1159.215, 1165.203
1159.697, 1170.443
1160.179, 1172.825
1160.661, 1165.164
1161.143, 1142.655
1161.625, 1121.177
1162.107, 1123.509
1162.589, 1137.116
1163.072, 1139.803
1163.554, 1130.650
1164.036, 1125.227
1164.518, 1126.253
1165.000, 1134.497
1165.482, 1154.660
1165.964, 1175.070
1166.446, 1170.732
1166.928, 1150.977
1167.411, 1135.938
1167.893, 1129.484
1168.375, 1126.715
1168.857, 1125.937
1169.339, 1129.343
1169.821, 1140.887
1170.303, 1155.010
1170.785, 1152.776
1171.268, 1139.021
1171.750, 1129.072
1172.232, 1126.753
1172.714, 1131.602
1173.196, 1152.260
1173.678, 1171.642
1174.160, 1178.948
1174.642, 1175.761
1175.125, 1168.743
1175.607, 1159.277
1176.089, 1155.360
1176.571, 1164.646
1177.053, 1175.097
1177.535, 1184.334
1178.017, 1189.964
1178.499, 1188.134
1178.981, 1178.963
1179.464, 1175.069
1179.946, 1176.226
1180.428, 1176.694
1180.910, 1172.962
1181.392, 1167.474
1181.874, 1157.379
1182.356, 1148.453
1182.838, 1152.684
1183.320, 1170.987
1183.803, 1172.457
1184.285, 1154.160
1184.767, 1137.038
1185.249, 1142.475
1185.731, 1149.016
1186.213, 1137.059
1186.695, 1115.175
1187.177, 1110.298
1187.660, 1124.043
1188.142, 1128.108
1188.624, 1116.538
1189.106, 1105.835
1189.588, 1112.276
1190.070, 1124.187
1190.552, 1133.948
1191.034, 1140.667
1191.516, 1141.624
1191.999, 1136.078
1192.481, 1131.575
1192.963, 1129.711
1193.445, 1130.488
1193.927, 1137.338
1194.409, 1144.500
1194.891, 1144.905
1195.373, 1137.990
1195.855, 1134.758
1196.338, 1135.328
1196.820, 1138.823
1197.302, 1146.630
1197.784, 1153.548
1198.266, 1153.569
1198.748, 1149.455
1199.230, 1142.573
1199.712, 1130.727
1200.195, 1136.525
1200.677, 1163.942
1201.159, 1180.484
1201.641, 1160.512
1202.123, 1131.230
1202.605, 1120.684
1203.087, 1123.441
1203.569, 1131.816
1204.052, 1150.830
1204.534, 1154.811
1205.016, 1141.278
1205.498, 1127.764
1205.980, 1125.752
1206.462, 1130.706
1206.944, 1142.871
1207.426, 1157.005
1207.908, 1159.599
1208.391, 1143.815
1208.873, 1134.580
1209.355, 1133.672
1209.837, 1134.850
1210.319, 1130.809
1210.801, 1127.484
1211.283, 1135.712
1211.765, 1150.819
1212.247, 1154.621
1212.730, 1140.857
1213.212, 1133.044
1213.694, 1134.486
1214.176, 1137.890
1214.658, 1136.121
1215.140, 1132.430
1215.622, 1129.560
1216.104, 1128.055
1216.587, 1129.638
1217.069, 1134.647
1217.551, 1141.941
1218.033, 1152.104
1218.515, 1161.176
1218.997, 1163.856
1219.479, 1163.619
1219.961, 1163.681
1220.443, 1164.494
1220.926, 1168.119
1221.408, 1177.152
1221.890, 1177.135
1222.372, 1161.965
1222.854, 1146.319
1223.336, 1152.236
1223.818, 1164.684
1224.300, 1162.868
1224.782, 1144.077
1225.265, 1146.173
1225.747, 1175.959
1226.229, 1193.271
1226.711, 1182.704
1227.193, 1163.322
1227.675, 1154.577
1228.157, 1152.346
1228.639, 1153.480
1229.122, 1158.158
1229.604, 1155.660
1230.086, 1144.219
1230.568, 1137.914
1231.050, 1144.758
1231.532, 1153.576
1232.014, 1150.168
1232.496, 1141.952
1232.979, 1138.744
1233.461, 1142.195
1233.943, 1141.614
1234.425, 1136.716
1234.907, 1130.154
1235.389, 1119.464
1235.871, 1113.699
1236.353, 1126.173
1236.835, 1146.524
1237.318, 1161.589
1237.800, 1170.943
1238.282, 1174.374
1238.764, 1171.669
1239.246, 1166.768
1239.728, 1159.420
1240.210, 1153.917
1240.692, 1155.166
1241.175, 1159.969
1241.657, 1163.636
1242.139, 1165.473
1242.621, 1171.895
1243.103, 1183.040
1243.585, 1188.625
1244.067, 1175.165
1244.549, 1161.907
1245.031, 1164.827
1245.514, 1174.296
1245.996, 1175.930
1246.478, 1168.723
1246.960, 1167.318
1247.442, 1171.621
1247.924, 1174.561
1248.406, 1169.648
1248.888, 1164.225
1249.370, 1164.912
1249.853, 1165.832
1250.335, 1156.471
1250.817, 1137.605
1251.299, 1133.393
1251.781, 1143.925
1252.263, 1154.281
1252.745, 1154.307
1253.227, 1153.190
1253.710, 1154.028
1254.192, 1156.747
1254.674, 1163.140
1255.156, 1172.010
1255.638, 1174.970
1256.120, 1171.599
1256.602, 1163.502
1257.084, 1140.766
1257.567, 1127.974
1258.049, 1136.231
1258.531, 1152.911
1259.013, 1161.985
1259.495, 1164.594
1259.977, 1162.714
1260.459, 1157.302
1260.941, 1156.051
1261.423, 1167.669
1261.906, 1177.047
1262.388, 1181.498
1262.870, 1181.251
1263.352, 1172.817
1263.834, 1161.082
1264.316, 1159.001
1264.798, 1166.846
1265.280, 1172.167
1265.762, 1160.282
1266.245, 1167.339
1266.727, 1208.872
1267.209, 1250.592
1267.691, 1233.427
1268.173, 1190.194
1268.655, 1178.536
1269.137, 1201.234
1269.619, 1211.329
1270.102, 1195.779
1270.584, 1190.554
1271.066, 1206.822
1271.548, 1222.999
1272.030, 1202.887
1272.512, 1173.057
1272.994, 1170.038
1273.476, 1193.898
1273.958, 1194.829
1274.441, 1163.555
1274.923, 1151.297
1275.405, 1172.904
1275.887, 1199.892
1276.369, 1206.033
1276.851, 1200.561
1277.333, 1187.792
1277.815, 1170.461
1278.297, 1159.987
1278.780, 1156.421
1279.262, 1162.528
1279.744, 1181.044
1280.226, 1196.133
1280.708, 1190.169
1281.190, 1180.378
1281.672, 1178.714
1282.154, 1183.685
1282.637, 1191.130
1283.119, 1200.588
1283.601, 1207.382
1284.083, 1210.516
1284.565, 1211.703
1285.047, 1212.359
1285.529, 1210.472
1286.011, 1203.476
1286.494, 1194.741
1286.976, 1196.296
1287.458, 1204.450
1287.940, 1204.075
1288.422, 1189.851
1288.904, 1186.365
1289.386, 1213.750
1289.868, 1239.221
1290.350, 1253.114
1290.833, 1257.553
1291.315, 1252.698
1291.797, 1242.683
1292.279, 1235.811
1292.761, 1234.000
1293.243, 1231.274
1293.725, 1225.411
1294.207, 1222.990
1294.689, 1227.791
1295.172, 1233.130
1295.654, 1226.862
1296.136, 1216.455
1296.618, 1212.908
1297.100, 1218.574
1297.582, 1217.472
1298.064, 1208.208
1298.546, 1200.562
1299.029, 1196.995
1299.511, 1197.987
1299.993, 1209.090
1300.475, 1221.259
1300.957, 1224.892
1301.439, 1220.959
1301.921, 1215.328
1302.403, 1208.093
1302.885, 1202.981
1303.368, 1201.606
1303.850, 1199.780
1304.332, 1191.552
1304.814, 1185.120
1305.296, 1184.422
1305.778, 1189.512
1306.260, 1205.089
1306.742, 1227.077
1307.224, 1238.225
1307.707, 1232.105
##END=
